Repository: RafliRozaan/Final-Year-Research

File: Viscosity data smiles.csv (part 1 of 5)
,Type,HBA,X HBA,Mw HBA,HBD,X HBD,Mw HBD,T (K),Viscosity
0,1,Cl[Zn]Cl,0.667,136.30,C[N+](C)(C)CCO.[Cl-],0.333,139.62,298.15,85000.0
1,2,O.O.O.O.O.O.Cl[Cr](Cl)Cl,0.500,266.45,C[N+](C)(C)CCO.[Cl-],0.500,139.62,293.15,13085.4
2,2,O.O.O.O.O.O.Cl[Cr](Cl)Cl,0.500,266.45,C[N+](C)(C)CCO.[Cl-],0.500,139.62,315.15,2475.7
3,2,O.O.O.O.O.O.Cl[Cr](Cl)Cl,0.500,266.45,C[N+](C)(C)CCO.[Cl-],0.500,139.62,326.15,1195.3
4,2,O.O.O.O.O.O.Cl[Cr](Cl)Cl,0.500,266.45,C[N+](C)(C)CCO.[Cl-],0.500,139.62,347.65,422.9
5,2,O.O.O.O.O.O.Cl[Cr](Cl)Cl,0.600,266.45,C[N+](C)(C)CCO.[Cl-],0.400,139.62,293.15,7516.3
6,2,O.O.O.O.O.O.Cl[Cr](Cl)Cl,0.600,266.45,C[N+](C)(C)CCO.[Cl-],0.400,139.62,315.15,1418.8
7,2,O.O.O.O.O.O.Cl[Cr](Cl)Cl,0.600,266.45,C[N+](C)(C)CCO.[Cl-],0.400,139.62,326.15,727.8
8,2,O.O.O.O.O.O.Cl[Cr](Cl)Cl,0.600,266.45,C[N+](C)(C)CCO.[Cl-],0.400,139.62,336.65,463.6
9,2,O.O.O.O.O.O.Cl[Cr](Cl)Cl,0.600,266.45,C[N+](C)(C)CCO.[Cl-],0.400,139.62,347.65,260.3
10,2,O.O.O.O.O.O.Cl[Cr](Cl)Cl,0.667,266.45,C[N+](C)(C)CCO.[Cl-],0.333,139.62,293.15,4670.8
11,2,O.O.O.O.O.O.Cl[Cr](Cl)Cl,0.667,266.45,C[N+](C)(C)CCO.[Cl-],0.333,139.62,315.15,992.0
12,2,O.O.O.O.O.O.Cl[Cr](Cl)Cl,0.667,266.45,C[N+](C)(C)CCO.[Cl-],0.333,139.62,326.15,605.8
13,2,O.O.O.O.O.O.Cl[Cr](Cl)Cl,0.710,266.45,C[N+](C)(C)CCO.[Cl-],0.290,139.62,293.15,4122.1
14,2,O.O.O.O.O.O.Cl[Cr](Cl)Cl,0.710,266.45,C[N+](C)(C)CCO.[Cl-],0.290,139.62,315.15,788.8
15,2,O.O.O.O.O.O.Cl[Cr](Cl)Cl,0.710,266.45,C[N+](C)(C)CCO.[Cl-],0.290,139.62,326.15,402.6
16,2,O.O.O.O.O.O.Cl[Cr](Cl)Cl,0.710,266.45,C[N+](C)(C)CCO.[Cl-],0.290,139.62,347.65,118.0
17,3,CC(=O)OCC[N+](C)(C)C.[Cl-],0.500,181.66,C1=NC=NN1,0.500,69.07,303.15,304.69
18,3,CC(=O)OCC[N+](C)(C)C.[Cl-],0.500,181.66,C1=NC=NN1,0.500,69.07,323.15,83.06
19,3,CC(=O)OCC[N+](C)(C)C.[Cl-],0.500,181.66,C1=NC=NN1,0.500,69.07,333.15,46.48
20,3,CC(=O)OCC[N+](C)(C)C.[Cl-],0.500,181.66,C1=NC=NN1,0.500,69.07,373.15,8.37
21,3,CC(=O)OCC[N+](C)(C)C.[Cl-],0.500,181.66,C(C(C(C(C(=O)CO)O)O)O)O,0.500,180.16,298.15,1380.1
22,3,CC(=O)OCC[N+](C)(C)C.[Cl-],0.500,181.66,C(C(C(C(C(=O)CO)O)O)O)O,0.500,180.16,303.15,845.74
23,3,CC(=O)OCC[N+](C)(C)C.[Cl-],0.500,181.66,C(C(C(C(C(=O)CO)O)O)O)O,0.500,180.16,308.15,357.53
24,3,CC(=O)OCC[N+](C)(C)C.[Cl-],0.500,181.66,C(C(C(C(C(=O)CO)O)O)O)O,0.500,180.16,323.15,124.93
25,3,CC(=O)OCC[N+](C)(C)C.[Cl-],0.500,181.66,C(C(C(C(C(=O)CO)O)O)O)O,0.500,180.16,328.15,70.17
26,3,CC(=O)OCC[N+](C)(C)C.[Cl-],0.500,181.66,C(C(C(C(C(=O)CO)O)O)O)O,0.500,180.16,338.15,42.78
27,3,CC(=O)OCC[N+](C)(C)C.[Cl-],0.500,181.66,C(C(C(C(C(=O)CO)O)O)O)O,0.500,180.16,343.15,27.97
28,3,CC(=O)OCC[N+](C)(C)C.[Cl-],0.500,181.66,C(C(C(C(C(C=O)O)O)O)O)O,0.500,180.16,298.15,1066.43
29,3,CC(=O)OCC[N+](C)(C)C.[Cl-],0.500,181.66,C(C(C(C(C(C=O)O)O)O)O)O,0.500,180.16,303.15,671.82
30,3,CC(=O)OCC[N+](C)(C)C.[Cl-],0.500,181.66,C(C(C(C(C(C=O)O)O)O)O)O,0.500,180.16,313.15,297.18
31,3,CC(=O)OCC[N+](C)(C)C.[Cl-],0.500,181.66,C(C(C(C(C(C=O)O)O)O)O)O,0.500,180.16,318.15,207.44
32,3,CC(=O)OCC[N+](C)(C)C.[Cl-],0.500,181.66,C(C(C(C(C(C=O)O)O)O)O)O,0.500,180.16,328.15,109.7
33,3,CC(=O)OCC[N+](C)(C)C.[Cl-],0.500,181.66,C(C(C(C(C(C=O)O)O)O)O)O,0.500,180.16,333.15,82.68
34,3,CC(=O)OCC[N+](C)(C)C.[Cl-],0.500,181.66,C(C(C(C(C(C=O)O)O)O)O)O,0.500,180.16,343.15,49.9
35,3,CC(=O)OCC[N+](C)(C)C.[Cl-],0.500,181.66,C(C(C(C(C(C=O)O)O)O)O)O,0.500,180.16,348.15,39.78
36,3,CC(=O)OCC[N+](C)(C)C.[Cl-],0.500,181.66,OCC1OC(O)C(O)C(O)C1O,0.500,180.16,298.15,3823.73
37,3,CC(=O)OCC[N+](C)(C)C.[Cl-],0.500,181.66,OCC1OC(O)C(O)C(O)C1O,0.500,180.16,303.15,2190.03
38,3,CC(=O)OCC[N+](C)(C)C.[Cl-],0.500,181.66,OCC1OC(O)C(O)C(O)C1O,0.500,180.16,313.15,823.64
39,3,CC(=O)OCC[N+](C)(C)C.[Cl-],0.500,181.66,OCC1OC(O)C(O)C(O)C1O,0.500,180.16,318.15,535.63
40,3,CC(=O)OCC[N+](C)(C)C.[Cl-],0.500,181.66,OCC1OC(O)C(O)C(O)C1O,0.500,180.16,333.15,250.84
41,3,CC(=O)OCC[N+](C)(C)C.[Cl-],0.500,181.66,OCC1OC(O)C(O)C(O)C1O,0.500,180.16,338.15,179.45
42,3,CC(=O)OCC[N+](C)(C)C.[Cl-],0.500,181.66,OCC1OC(O)C(O)C(O)C1O,0.500,180.16,348.15,99.03
43,3,CC(=O)OCC[N+](C)(C)C.[Cl-],0.500,181.66,OCC1OC(O)C(O)C(O)C1O,0.500,180.16,353.15,76.01
44,3,CC(=O)OCC[N+](C)(C)C.[Cl-],0.500,181.66,OCC1OC(O)C(O)C(O)C1O,0.500,180.16,363.15,47.3
45,3,CC(=O)OCC[N+](C)(C)C.[Cl-],0.500,181.66,C(C(C(C(C=O)O)O)O)O,0.500,150.13,293.15,2261.33
46,3,CC(=O)OCC[N+](C)(C)C.[Cl-],0.500,181.66,C(C(C(C(C=O)O)O)O)O,0.500,150.13,303.15,849.99
47,3,CC(=O)OCC[N+](C)(C)C.[Cl-],0.500,181.66,C(C(C(C(C=O)O)O)O)O,0.500,150.13,308.15,552.83
48,3,CC(=O)OCC[N+](C)(C)C.[Cl-],0.500,181.66,C(C(C(C(C=O)O)O)O)O,0.500,150.13,318.15,257.91
49,3,CC(=O)OCC[N+](C)(C)C.[Cl-],0.500,181.66,C(C(C(C(C=O)O)O)O)O,0.500,150.13,323.15,183.94
50,3,CC(=O)OCC[N+](C)(C)C.[Cl-],0.500,181.66,C(C(C(C(C=O)O)O)O)O,0.500,150.13,333.15,100.98
51,3,CC(=O)OCC[N+](C)(C)C.[Cl-],0.500,181.66,C(C(C(C(C=O)O)O)O)O,0.500,150.13,338.15,77.45
52,3,CC(=O)OCC[N+](C)(C)C.[Cl-],0.500,181.66,C(C(C(C(C=O)O)O)O)O,0.500,150.13,348.15,48.29
53,3,CC(=O)OCC[N+](C)(C)C.[Cl-],0.500,181.66,C(C(C(C(C=O)O)O)O)O,0.500,150.13,353.15,39.09
54,3,CC(=O)OCC[N+](C)(C)C.[Cl-],0.500,381.66,C(C(C(C(C=O)O)O)O)O,0.500,150.13,298.15,2229.33
55,3,CC(=O)OCC[N+](C)(C)C.[Cl-],0.500,381.66,C(C(C(C(C=O)O)O)O)O,0.500,150.13,303.15,1336.5
56,3,CC(=O)OCC[N+](C)(C)C.[Cl-],0.500,381.66,C(C(C(C(C=O)O)O)O)O,0.500,150.13,313.15,545.54
57,3,CC(=O)OCC[N+](C)(C)C.[Cl-],0.500,381.66,C(C(C(C(C=O)O)O)O)O,0.500,150.13,318.15,367.82
58,3,CC(=O)OCC[N+](C)(C)C.[Cl-],0.500,381.66,C(C(C(C(C=O)O)O)O)O,0.500,150.13,328.15,183.55
59,3,CC(=O)OCC[N+](C)(C)C.[Cl-],0.500,381.66,C(C(C(C(C=O)O)O)O)O,0.500,150.13,333.15,135.05
60,3,CC(=O)OCC[N+](C)(C)C.[Cl-],0.500,381.66,C(C(C(C(C=O)O)O)O)O,0.500,150.13,343.15,78.25
61,3,CC(=O)OCC[N+](C)(C)C.[Cl-],0.500,381.66,C(C(C(C(C=O)O)O)O)O,0.500,150.13,348.15,61.29
62,3,CC(=O)OCC[N+](C)(C)C.[Cl-],0.333,181.66,C1=CN=CN1,0.667,68.08,303.15,103.33
63,3,CC(=O)OCC[N+](C)(C)C.[Cl-],0.333,181.66,C1=CN=CN1,0.667,68.08,313.15,52.18
64,3,CC(=O)OCC[N+](C)(C)C.[Cl-],0.333,181.66,C1=CN=CN1,0.667,68.08,333.15,21.49
65,3,CC(=O)OCC[N+](C)(C)C.[Cl-],0.333,181.66,C1=CN=CN1,0.667,68.08,343.15,11.37
66,3,CC(=O)OCC[N+](C)(C)C.[Cl-],0.333,181.66,C1=CN=CN1,0.667,68.08,363.15,4.17
67,3,CC(=O)OCC[N+](C)(C)C.[Cl-],0.400,181.66,C1=CN=CN1,0.600,68.08,303.15,233.69
68,3,CC(=O)OCC[N+](C)(C)C.[Cl-],0.400,181.66,C1=CN=CN1,0.600,68.08,323.15,59.05
69,3,CC(=O)OCC[N+](C)(C)C.[Cl-],0.400,181.66,C1=CN=CN1,0.600,68.08,333.15,35.29
70,3,CC(=O)OCC[N+](C)(C)C.[Cl-],0.400,181.66,C1=CN=CN1,0.600,68.08,353.15,16.53
71,3,CC(=O)OCC[N+](C)(C)C.[Cl-],0.400,181.66,C1=CN=CN1,0.600,68.08,363.15,11.69
72,3,CC(=O)OCC[N+](C)(C)C.[Cl-],0.450,181.66,C1=CN=CN1,0.550,68.08,313.15,189.19
73,3,CC(=O)OCC[N+](C)(C)C.[Cl-],0.450,181.66,C1=CN=CN1,0.550,68.08,323.15,98.8
74,3,CC(=O)OCC[N+](C)(C)C.[Cl-],0.450,181.66,C1=CN=CN1,0.550,68.08,353.15,25.74
75,3,CC(=O)OCC[N+](C)(C)C.[Cl-],0.450,181.66,C1=CN=CN1,0.550,68.08,363.15,17.68
76,3,CC(=O)OCC[N+](C)(C)C.[Cl-],0.250,181.66,CC(=O)CCC(=O)O,0.750,116.12,293.15,164.52
77,3,CC(=O)OCC[N+](C)(C)C.[Cl-],0.250,181.66,CC(=O)CCC(=O)O,0.750,116.12,303.15,85.88
78,3,CC(=O)OCC[N+](C)(C)C.[Cl-],0.250,181.66,CC(=O)CCC(=O)O,0.750,116.12,323.15,31.58
79,3,CC(=O)OCC[N+](C)(C)C.[Cl-],0.250,181.66,CC(=O)CCC(=O)O,0.750,116.12,333.15,21.47
80,3,C=CC[P+](C1=CC=CC=C1)(C2=CC=CC=C2)C3=CC=CC=C3.[Br-],0.059,383.26,C(COCCO)O,0.941,106.12,343.15,7.87
81,3,C=CC[P+](C1=CC=CC=C1)(C2=CC=CC=C2)C3=CC=CC=C3.[Br-],0.059,383.26,C(COCCO)O,0.941,106.12,293.15,57.19
82,3,C=CC[P+](C1=CC=CC=C1)(C2=CC=CC=C2)C3=CC=CC=C3.[Br-],0.059,383.26,C(COCCO)O,0.941,106.12,303.15,33.68
83,3,C=CC[P+](C1=CC=CC=C1)(C2=CC=CC=C2)C3=CC=CC=C3.[Br-],0.059,383.26,C(COCCO)O,0.941,106.12,308.15,26.69
84,3,C=CC[P+](C1=CC=CC=C1)(C2=CC=CC=C2)C3=CC=CC=C3.[Br-],0.059,383.26,C(COCCO)O,0.941,106.12,318.15,17.83
85,3,C=CC[P+](C1=CC=CC=C1)(C2=CC=CC=C2)C3=CC=CC=C3.[Br-],0.059,383.26,C(COCCO)O,0.941,106.12,323.15,14.79
86,3,C=CC[P+](C1=CC=CC=C1)(C2=CC=CC=C2)C3=CC=CC=C3.[Br-],0.059,383.26,C(COCCO)O,0.941,106.12,333.15,10.57
87,3,C=CC[P+](C1=CC=CC=C1)(C2=CC=CC=C2)C3=CC=CC=C3.[Br-],0.090,383.26,C(COCCO)O,0.910,106.12,293.15,70.92
88,3,C=CC[P+](C1=CC=CC=C1)(C2=CC=CC=C2)C3=CC=CC=C3.[Br-],0.090,383.26,C(COCCO)O,0.910,106.12,303.15,41.11
89,3,C=CC[P+](C1=CC=CC=C1)(C2=CC=CC=C2)C3=CC=CC=C3.[Br-],0.090,383.26,C(COCCO)O,0.910,106.12,308.15,32.27
90,3,C=CC[P+](C1=CC=CC=C1)(C2=CC=CC=C2)C3=CC=CC=C3.[Br-],0.090,383.26,C(COCCO)O,0.910,106.12,323.15,17.27
91,3,C=CC[P+](C1=CC=CC=C1)(C2=CC=CC=C2)C3=CC=CC=C3.[Br-],0.090,383.26,C(COCCO)O,0.910,106.12,328.15,14.43
92,3,C=CC[P+](C1=CC=CC=C1)(C2=CC=CC=C2)C3=CC=CC=C3.[Br-],0.090,383.26,C(COCCO)O,0.910,106.12,333.15,12.18
93,3,C=CC[P+](C1=CC=CC=C1)(C2=CC=CC=C2)C3=CC=CC=C3.[Br-],0.090,383.26,C(COCCO)O,0.910,106.12,338.15,10.39
94,3,C=CC[P+](C1=CC=CC=C1)(C2=CC=CC=C2)C3=CC=CC=C3.[Br-],0.200,383.26,C(COCCO)O,0.800,106.12,293.15,213.18
95,3,C=CC[P+](C1=CC=CC=C1)(C2=CC=CC=C2)C3=CC=CC=C3.[Br-],0.200,383.26,C(COCCO)O,0.800,106.12,298.15,150.76
96,3,C=CC[P+](C1=CC=CC=C1)(C2=CC=CC=C2)C3=CC=CC=C3.[Br-],0.200,383.26,C(COCCO)O,0.800,106.12,308.15,81.11
97,3,C=CC[P+](C1=CC=CC=C1)(C2=CC=CC=C2)C3=CC=CC=C3.[Br-],0.200,383.26,C(COCCO)O,0.800,106.12,313.15,61.8
98,3,C=CC[P+](C1=CC=CC=C1)(C2=CC=CC=C2)C3=CC=CC=C3.[Br-],0.200,383.26,C(COCCO)O,0.800,106.12,323.15,37.87
99,3,C=CC[P+](C1=CC=CC=C1)(C2=CC=CC=C2)C3=CC=CC=C3.[Br-],0.200,383.26,C(COCCO)O,0.800,106.12,328.15,30.34
100,3,C=CC[P+](C1=CC=CC=C1)(C2=CC=CC=C2)C3=CC=CC=C3.[Br-],0.200,383.26,C(COCCO)O,0.800,106.12,338.15,20.4
101,3,C=CC[P+](C1=CC=CC=C1)(C2=CC=CC=C2)C3=CC=CC=C3.[Br-],0.200,383.26,C(COCCO)O,0.800,106.12,343.15,17.14
102,3,C=CC[P+](C1=CC=CC=C1)(C2=CC=CC=C2)C3=CC=CC=C3.[Br-],0.059,383.26,C(COCCOCCO)O,0.941,150.17,298.15,57.94
103,3,C=CC[P+](C1=CC=CC=C1)(C2=CC=CC=C2)C3=CC=CC=C3.[Br-],0.059,383.26,C(COCCOCCO)O,0.941,150.17,303.15,44.82
104,3,C=CC[P+](C1=CC=CC=C1)(C2=CC=CC=C2)C3=CC=CC=C3.[Br-],0.059,383.26,C(COCCOCCO)O,0.941,150.17,313.15,28.28
105,3,C=CC[P+](C1=CC=CC=C1)(C2=CC=CC=C2)C3=CC=CC=C3.[Br-],0.059,383.26,C(COCCOCCO)O,0.941,150.17,318.15,22.99
106,3,C=CC[P+](C1=CC=CC=C1)(C2=CC=CC=C2)C3=CC=CC=C3.[Br-],0.059,383.26,C(COCCOCCO)O,0.941,150.17,328.15,15.87
107,3,C=CC[P+](C1=CC=CC=C1)(C2=CC=CC=C2)C3=CC=CC=C3.[Br-],0.059,383.26,C(COCCOCCO)O,0.941,150.17,333.15,13.43
108,3,C=CC[P+](C1=CC=CC=C1)(C2=CC=CC=C2)C3=CC=CC=C3.[Br-],0.059,383.26,C(COCCOCCO)O,0.941,150.17,343.15,9.89
109,3,C=CC[P+](C1=CC=CC=C1)(C2=CC=CC=C2)C3=CC=CC=C3.[Br-],0.090,383.26,C(COCCOCCO)O,0.910,150.17,293.15,95.29
110,3,C=CC[P+](C1=CC=CC=C1)(C2=CC=CC=C2)C3=CC=CC=C3.[Br-],0.090,383.26,C(COCCOCCO)O,0.910,150.17,308.15,52.76
111,3,C=CC[P+](C1=CC=CC=C1)(C2=CC=CC=C2)C3=CC=CC=C3.[Br-],0.090,383.26,C(COCCOCCO)O,0.910,150.17,313.15,33.94
112,3,C=CC[P+](C1=CC=CC=C1)(C2=CC=CC=C2)C3=CC=CC=C3.[Br-],0.090,383.26,C(COCCOCCO)O,0.910,150.17,318.15,27.41
113,3,C=CC[P+](C1=CC=CC=C1)(C2=CC=CC=C2)C3=CC=CC=C3.[Br-],0.090,383.26,C(COCCOCCO)O,0.910,150.17,323.15,22.42
114,3,C=CC[P+](C1=CC=CC=C1)(C2=CC=CC=C2)C3=CC=CC=C3.[Br-],0.090,383.26,C(COCCOCCO)O,0.910,150.17,333.15,15.65
115,3,C=CC[P+](C1=CC=CC=C1)(C2=CC=CC=C2)C3=CC=CC=C3.[Br-],0.090,383.26,C(COCCOCCO)O,0.910,150.17,338.15,13.29
116,3,C=CC[P+](C1=CC=CC=C1)(C2=CC=CC=C2)C3=CC=CC=C3.[Br-],0.200,383.26,C(COCCOCCO)O,0.800,150.17,298.15,166.52
117,3,C=CC[P+](C1=CC=CC=C1)(C2=CC=CC=C2)C3=CC=CC=C3.[Br-],0.200,383.26,C(COCCOCCO)O,0.800,150.17,303.15,121.64
118,3,C=CC[P+](C1=CC=CC=C1)(C2=CC=CC=C2)C3=CC=CC=C3.[Br-],0.200,383.26,C(COCCOCCO)O,0.800,150.17,308.15,90.91
119,3,C=CC[P+](C1=CC=CC=C1)(C2=CC=CC=C2)C3=CC=CC=C3.[Br-],0.200,383.26,C(COCCOCCO)O,0.800,150.17,313.15,69.37
120,3,C=CC[P+](C1=CC=CC=C1)(C2=CC=CC=C2)C3=CC=CC=C3.[Br-],0.200,383.26,C(COCCOCCO)O,0.800,150.17,323.15,42.73
121,3,C=CC[P+](C1=CC=CC=C1)(C2=CC=CC=C2)C3=CC=CC=C3.[Br-],0.200,383.26,C(COCCOCCO)O,0.800,150.17,328.15,34.35
122,3,C=CC[P+](C1=CC=CC=C1)(C2=CC=CC=C2)C3=CC=CC=C3.[Br-],0.200,383.26,C(COCCOCCO)O,0.800,150.17,338.15,23.18
123,3,C=CC[P+](C1=CC=CC=C1)(C2=CC=CC=C2)C3=CC=CC=C3.[Br-],0.200,383.26,C(COCCOCCO)O,0.800,150.17,343.15,19.4
124,3,C(#N)[S-].[NH4+],0.250,76.12,CC(=O)N,0.750,59.07,293.15,20.29
125,3,C(#N)[S-].[NH4+],0.250,76.12,C1CCC(=O)NCC1,0.750,113.16,313.15,194.31
126,3,C[N+](C)(CCO)CC1=CC=CC=C1.[Cl-],0.333,215.72,CC(=O)CCC(=O)O,0.667,116.12,283.15,2026.0
127,3,C[N+](C)(CCO)CC1=CC=CC=C1.[Cl-],0.333,215.72,CC(=O)CCC(=O)O,0.667,116.12,293.15,785.0
128,3,C[N+](C)(CCO)CC1=CC=CC=C1.[Cl-],0.333,215.72,CC(=O)CCC(=O)O,0.667,116.12,298.15,518.0
129,3,C[N+](C)(CCO)CC1=CC=CC=C1.[Cl-],0.333,215.72,CC(=O)CCC(=O)O,0.667,116.12,308.15,248.0
130,3,C[N+](C)(CCO)CC1=CC=CC=C1.[Cl-],0.333,215.72,CC(=O)CCC(=O)O,0.667,116.12,313.15,179.0
131,3,C[N+](C)(CCO)CC1=CC=CC=C1.[Cl-],0.333,215.72,CC(=O)CCC(=O)O,0.667,116.12,323.15,101.0
132,3,C[N+](C)(CCO)CC1=CC=CC=C1.[Cl-],0.333,215.72,CC(=O)CCC(=O)O,0.667,116.12,328.15,78.0
133,3,C[N+](C)(CCO)CC1=CC=CC=C1.[Cl-],0.333,215.72,CC(=O)CCC(=O)O,0.667,116.12,338.15,49.0
134,3,C[N+](C)(CCO)CC1=CC=CC=C1.[Cl-],0.333,215.72,CC(=O)CCC(=O)O,0.667,116.12,343.15,40.0
135,3,C[N+](C)(CCO)CC1=CC=CC=C1.[Cl-],0.500,215.72,C(C(C(C(C(=O)CO)O)O)O)O,0.500,180.16,318.15,325.74
136,3,C[N+](C)(CCO)CC1=CC=CC=C1.[Cl-],0.500,215.72,C(C(C(C(C(=O)CO)O)O)O)O,0.500,180.16,328.15,157.01
137,3,C[N+](C)(CCO)CC1=CC=CC=C1.[Cl-],0.500,215.72,C(C(C(C(C(=O)CO)O)O)O)O,0.500,180.16,333.15,113.21
138,3,C[N+](C)(CCO)CC1=CC=CC=C1.[Cl-],0.500,215.72,C(C(C(C(C(=O)CO)O)O)O)O,0.500,180.16,338.15,62.82
139,3,C[N+](C)(CCO)CC1=CC=CC=C1.[Cl-],0.500,215.72,C(C(C(C(C(=O)CO)O)O)O)O,0.500,180.16,348.15,24.46
140,3,C[N+](C)(CCO)CC1=CC=CC=C1.[Cl-],0.500,215.72,C(C(C(C(C(=O)CO)O)O)O)O,0.500,180.16,353.15,20.11
141,3,C[N+](C)(CCO)CC1=CC=CC=C1.[Cl-],0.500,215.72,C(C(C(C(C(C=O)O)O)O)O)O,0.500,180.16,293.15,5644.8
142,3,C[N+](C)(CCO)CC1=CC=CC=C1.[Cl-],0.500,215.72,C(C(C(C(C(C=O)O)O)O)O)O,0.500,180.16,298.15,3241.8
143,3,C[N+](C)(CCO)CC1=CC=CC=C1.[Cl-],0.500,215.72,C(C(C(C(C(C=O)O)O)O)O)O,0.500,180.16,308.15,1197.1
144,3,C[N+](C)(CCO)CC1=CC=CC=C1.[Cl-],0.500,215.72,C(C(C(C(C(C=O)O)O)O)O)O,0.500,180.16,313.15,767.1
145,3,C[N+](C)(CCO)CC1=CC=CC=C1.[Cl-],0.500,215.72,C(C(C(C(C(C=O)O)O)O)O)O,0.500,180.16,323.15,346.5
146,3,C[N+](C)(CCO)CC1=CC=CC=C1.[Cl-],0.500,215.72,C(C(C(C(C(C=O)O)O)O)O)O,0.500,180.16,328.15,242.8
147,3,C[N+](C)(CCO)CC1=CC=CC=C1.[Cl-],0.500,215.72,C(C(C(C(C(C=O)O)O)O)O)O,0.500,180.16,338.15,128.7
148,3,C[N+](C)(CCO)CC1=CC=CC=C1.[Cl-],0.500,215.72,C(C(C(C(C(C=O)O)O)O)O)O,0.500,180.16,343.15,96.9
149,3,C[N+](C)(CCO)CC1=CC=CC=C1.[Cl-],0.500,215.72,C(C(C(C(C(C=O)O)O)O)O)O,0.500,180.16,353.15,58.1
150,3,C[N+](C)(CCO)CC1=CC=CC=C1.[Cl-],0.500,215.72,OCC1OC(O)C(O)C(O)C1O,0.500,180.16,298.15,8168.97
151,3,C[N+](C)(CCO)CC1=CC=CC=C1.[Cl-],0.500,215.72,OCC1OC(O)C(O)C(O)C1O,0.500,180.16,308.15,2657.87
152,3,C[N+](C)(CCO)CC1=CC=CC=C1.[Cl-],0.500,215.72,OCC1OC(O)C(O)C(O)C1O,0.500,180.16,313.15,1616.33
153,3,C[N+](C)(CCO)CC1=CC=CC=C1.[Cl-],0.500,215.72,OCC1OC(O)C(O)C(O)C1O,0.500,180.16,323.15,664.81
154,3,C[N+](C)(CCO)CC1=CC=CC=C1.[Cl-],0.500,215.72,OCC1OC(O)C(O)C(O)C1O,0.500,180.16,328.15,447.64
155,3,C[N+](C)(CCO)CC1=CC=CC=C1.[Cl-],0.500,215.72,OCC1OC(O)C(O)C(O)C1O,0.500,180.16,343.15,161.33
156,3,C[N+](C)(CCO)CC1=CC=CC=C1.[Cl-],0.500,215.72,OCC1OC(O)C(O)C(O)C1O,0.500,180.16,348.15,120.36
157,3,C[N+](C)(CCO)CC1=CC=CC=C1.[Cl-],0.500,215.72,OCC1OC(O)C(O)C(O)C1O,0.500,180.16,353.15,91.65
158,3,C[N+](C)(CCO)CC1=CC=CC=C1.[Cl-],0.500,215.72,C(C(C(C(C=O)O)O)O)O,0.500,150.13,293.15,6597.07
159,3,C[N+](C)(CCO)CC1=CC=CC=C1.[Cl-],0.500,215.72,C(C(C(C(C=O)O)O)O)O,0.500,150.13,303.15,2280.87
160,3,C[N+](C)(CCO)CC1=CC=CC=C1.[Cl-],0.500,215.72,C(C(C(C(C=O)O)O)O)O,0.500,150.13,308.15,1420.2
161,3,C[N+](C)(CCO)CC1=CC=CC=C1.[Cl-],0.500,215.72,C(C(C(C(C=O)O)O)O)O,0.500,150.13,318.15,604.95
162,3,C[N+](C)(CCO)CC1=CC=CC=C1.[Cl-],0.500,215.72,C(C(C(C(C=O)O)O)O)O,0.500,150.13,323.15,411.9
163,3,C[N+](C)(CCO)CC1=CC=CC=C1.[Cl-],0.500,215.72,C(C(C(C(C=O)O)O)O)O,0.500,150.13,333.15,206.27
164,3,C[N+](C)(CCO)CC1=CC=CC=C1.[Cl-],0.500,215.72,C(C(C(C(C=O)O)O)O)O,0.500,150.13,338.15,151.51
165,3,C[N+](C)(CCO)CC1=CC=CC=C1.[Cl-],0.500,215.72,C(C(C(C(C=O)O)O)O)O,0.500,150.13,348.15,87.24
166,3,C[N+](C)(CCO)CC1=CC=CC=C1.[Cl-],0.500,215.72,C(C(C(C(C=O)O)O)O)O,0.500,150.13,353.15,68.33
167,3,C[N+](C)(CCO)CC1=CC=CC=C1.[Cl-],0.500,215.72,C(C(C(C(C=O)O)O)O)O,0.500,150.13,303.15,1392.57
168,3,C[N+](C)(CCO)CC1=CC=CC=C1.[Cl-],0.500,215.72,C(C(C(C(C=O)O)O)O)O,0.500,150.13,313.15,388.29
169,3,C[N+](C)(CCO)CC1=CC=CC=C1.[Cl-],0.500,215.72,C(C(C(C(C=O)O)O)O)O,0.500,150.13,323.15,191.85
170,3,C[N+](C)(CCO)CC1=CC=CC=C1.[Cl-],0.500,215.72,C(C(C(C(C=O)O)O)O)O,0.500,150.13,328.15,140.04
171,3,C[N+](C)(CCO)CC1=CC=CC=C1.[Cl-],0.500,215.72,C(C(C(C(C=O)O)O)O)O,0.500,150.13,338.15,61.87
172,3,C[N+](C)(CCO)CC1=CC=CC=C1.[Cl-],0.500,215.72,C(C(C(C(C=O)O)O)O)O,0.500,150.13,343.15,48.86
173,3,CC[N+](CC)(CC)CC1=CC=CC=C1.[Cl-],0.333,227.77,CC(=O)O,0.667,60.05,278.15,341.1
174,3,CC[N+](CC)(CC)CC1=CC=CC=C1.[Cl-],0.333,227.77,CC(=O)O,0.667,60.05,283.15,244.04
175,3,CC[N+](CC)(CC)CC1=CC=CC=C1.[Cl-],0.333,227.77,CC(=O)O,0.667,60.05,293.15,133.86
176,3,CC[N+](CC)(CC)CC1=CC=CC=C1.[Cl-],0.333,227.77,CC(=O)O,0.667,60.05,298.15,112.7
177,3,CC[N+](CC)(CC)CC1=CC=CC=C1.[Cl-],0.333,227.77,CC(=O)O,0.667,60.05,308.15,74.12
178,3,C[N+](C)(C)CC1=CC=CC=C1.[Cl-],0.333,185.69,CC(=O)O,0.667,60.05,293.15,151.3
179,3,C[N+](C)(C)CC1=CC=CC=C1.[Cl-],0.333,185.69,CC(=O)O,0.667,60.05,303.15,85.38
180,3,C[N+](C)(C)CC1=CC=CC=C1.[Cl-],0.333,185.69,CC(=O)O,0.667,60.05,308.15,68.62
181,3,C[N+](C)(C)CC1=CC=CC=C1.[Cl-],0.333,185.69,CC(=O)O,0.667,60.05,318.15,49.83
182,3,C[N+](C)(C)CC1=CC=CC=C1.[Cl-],0.333,185.69,CC(=O)O,0.667,60.05,323.15,39.11
183,3,C[N+](C)(C)CC1=CC=CC=C1.[Cl-],0.333,185.69,CC(=O)O,0.667,60.05,343.15,22.39
184,3,C[N+](C)(C)CC1=CC=CC=C1.[Cl-],0.400,185.69,C(C(CO)O)O,0.600,92.09,293.15,1017.67
185,3,C[N+](C)(C)CC1=CC=CC=C1.[Cl-],0.400,185.69,C(C(CO)O)O,0.600,92.09,303.15,453.89
186,3,C[N+](C)(C)CC1=CC=CC=C1.[Cl-],0.400,185.69,C(C(CO)O)O,0.600,92.09,308.15,319.51
187,3,C[N+](C)(C)CC1=CC=CC=C1.[Cl-],0.400,185.69,C(C(CO)O)O,0.600,92.09,323.15,133.51
188,3,C[N+](C)(C)CC1=CC=CC=C1.[Cl-],0.400,185.69,C(C(CO)O)O,0.600,92.09,328.15,103.43
189,3,C[N+](C)(C)CC1=CC=CC=C1.[Cl-],0.400,185.69,C(C(CO)O)O,0.600,92.09,333.15,83.2
190,3,C[N+](C)(C)CC1=CC=CC=C1.[Cl-],0.700,185.69,CC(=O)CCC(=O)O,0.300,116.12,293.15,130.1
191,3,C1=CC=C(C=C1)C[P+](C2=CC=CC=C2)(C3=CC=CC=C3)C4=CC=CC=C4.[Cl-],0.250,388.87,C(CO)O,0.750,62.07,308.15,85.5
192,3,C1=CC=C(C=C1)C[P+](C2=CC=CC=C2)(C3=CC=CC=C3)C4=CC=CC=C4.[Cl-],0.250,388.87,C(CO)O,0.750,62.07,318.15,59.3
193,3,C1=CC=C(C=C1)C[P+](C2=CC=CC=C2)(C3=CC=CC=C3)C4=CC=CC=C4.[Cl-],0.250,388.87,C(CO)O,0.750,62.07,338.15,35.9
194,3,C1=CC=C(C=C1)C[P+](C2=CC=CC=C2)(C3=CC=CC=C3)C4=CC=CC=C4.[Cl-],0.170,388.87,C(C(CO)O)O,0.830,92.09,313.15,553.7
195,3,C1=CC=C(C=C1)C[P+](C2=CC=CC=C2)(C3=CC=CC=C3)C4=CC=CC=C4.[Cl-],0.170,388.87,C(C(CO)O)O,0.830,92.09,318.15,339.3
196,3,C1=CC=C(C=C1)C[P+](C2=CC=CC=C2)(C3=CC=CC=C3)C4=CC=CC=C4.[Cl-],0.170,388.87,C(C(CO)O)O,0.830,92.09,358.15,75.5
197,3,CCC[N+](CCC)(CCC)CC1=CC=CC=C1.[Cl-],0.250,269.85,CC(C(=O)O)O,0.750,90.08,293.15,780.5
198,3,CCC[N+](CCC)(CCC)CC1=CC=CC=C1.[Cl-],0.250,269.85,CC(C(=O)O)O,0.750,90.08,298.15,489.2
199,3,CCC[N+](CCC)(CCC)CC1=CC=CC=C1.[Cl-],0.250,269.85,CC(C(=O)O)O,0.750,90.08,313.15,215.6
200,3,CCC[N+](CCC)(CCC)CC1=CC=CC=C1.[Cl-],0.250,269.85,CC(C(=O)O)O,0.750,90.08,318.15,150.6
201,3,CCC[N+](CCC)(CCC)CC1=CC=CC=C1.[Cl-],0.250,269.85,CC(C(=O)O)O,0.750,90.08,328.15,81.3
202,3,CCC[N+](CCC)(CCC)CC1=CC=CC=C1.[Cl-],0.250,269.85,C(CO)O,0.750,62.07,283.15,327.9
203,3,CCC[N+](CCC)(CCC)CC1=CC=CC=C1.[Cl-],0.250,269.85,C(CO)O,0.750,62.07,293.15,164.6
204,3,CCC[N+](CCC)(CCC)CC1=CC=CC=C1.[Cl-],0.250,269.85,C(CO)O,0.750,62.07,298.15,121.0
205,3,CCC[N+](CCC)(CCC)CC1=CC=CC=C1.[Cl-],0.250,269.85,C(CO)O,0.750,62.07,308.15,70.6
206,3,CCC[N+](CCC)(CCC)CC1=CC=CC=C1.[Cl-],0.250,269.85,C(CO)O,0.750,62.07,313.15,54.4
207,3,CCC[N+](CCC)(CCC)CC1=CC=CC=C1.[Cl-],0.250,269.85,C(CO)O,0.750,62.07,318.15,42.1
208,3,CCC[N+](CCC)(CCC)CC1=CC=CC=C1.[Cl-],0.250,269.85,C(CO)O,0.750,62.07,333.15,33.5
209,3,CCC[N+](CCC)(CCC)CC1=CC=CC=C1.[Cl-],0.250,269.85,C(CO)O,0.750,62.07,338.15,27.0
210,3,CCC[N+](CCC)(CCC)CC1=CC=CC=C1.[Cl-],0.150,269.85,C(C(CO)O)O,0.850,92.09,288.15,1890.5
211,3,CCC[N+](CCC)(CCC)CC1=CC=CC=C1.[Cl-],0.150,269.85,C(C(CO)O)O,0.850,92.09,293.15,1179.6
212,3,CCC[N+](CCC)(CCC)CC1=CC=CC=C1.[Cl-],0.150,269.85,C(C(CO)O)O,0.850,92.09,303.15,519.3
213,3,CCC[N+](CCC)(CCC)CC1=CC=CC=C1.[Cl-],0.150,269.85,C(C(CO)O)O,0.850,92.09,313.15,359.2
214,3,CCC[N+](CCC)(CCC)CC1=CC=CC=C1.[Cl-],0.150,269.85,C(C(CO)O)O,0.850,92.09,323.15,180.1
215,3,CCC[N+](CCC)(CCC)CC1=CC=CC=C1.[Cl-],0.250,269.85,C(C(CO)O)O,0.750,92.09,338.15,97.0
216,3,CCC[N+](CCC)(CCC)CC1=CC=CC=C1.[Cl-],0.250,269.85,C1=CC=C(C=C1)O,0.750,94.11,333.15,32.6
217,3,CCC[N+](CCC)(CCC)CC1=CC=CC=C1.[Cl-],0.250,269.85,C1=CC=C(C=C1)O,0.750,94.11,338.15,25.8
218,3,CCC[N+](CCC)(CCC)CC1=CC=CC=C1.[Cl-],0.350,269.85,C1=CC=C(C=C1)O,0.650,94.11,283.15,638.4
219,3,CCC[N+](CCC)(CCC)CC1=CC=CC=C1.[Cl-],0.350,269.85,C1=CC=C(C=C1)O,0.650,94.11,288.15,381.5
220,3,CCC[N+](CCC)(CCC)CC1=CC=CC=C1.[Cl-],0.350,269.85,C1=CC=C(C=C1)O,0.650,94.11,308.15,156.7
221,3,CCC[N+](CCC)(CCC)CC1=CC=CC=C1.[Cl-],0.350,269.85,C1=CC=C(C=C1)O,0.650,94.11,313.15,107.0
222,3,CCC[N+](CCC)(CCC)CC1=CC=CC=C1.[Cl-],0.350,269.85,C1=CC=C(C=C1)O,0.650,94.11,323.15,57.6
223,3,CCC[N+](CCC)(CCC)CC1=CC=CC=C1.[Cl-],0.350,269.85,C1=CC=C(C=C1)O,0.650,94.11,328.15,43.1
224,3,C[N+](C)(C)CC(=O)[O-],0.160,117.15,CC(C(=O)O)O,0.840,90.08,298.15,245.3
225,3,C[N+](C)(C)CC(=O)[O-],0.160,117.15,CC(C(=O)O)O,0.840,90.08,303.15,167.7
226,3,C[N+](C)(C)CC(=O)[O-],0.160,117.15,CC(C(=O)O)O,0.840,90.08,313.15,86.1
227,3,C[N+](C)(C)CC(=O)[O-],0.160,117.15,CC(C(=O)O)O,0.840,90.08,318.15,65.5
228,3,C[N+](C)(C)CC(=O)[O-],0.160,117.15,CC(C(=O)O)O,0.840,90.08,328.15,39.6
229,3,C[N+](C)(C)CC(=O)[O-],0.160,117.15,CC(C(=O)O)O,0.840,90.08,333.15,31.1
230,3,C[N+](C)(C)CC(=O)[O-],0.160,117.15,CC(C(=O)O)O,0.840,90.08,343.15,20.6
231,3,C[N+](C)(C)CC(=O)[O-],0.333,117.15,CC(C(=O)O)O,0.667,90.08,298.15,1266.0
232,3,C[N+](C)(C)CC(=O)[O-],0.333,117.15,CC(C(=O)O)O,0.667,90.08,308.15,544.6
233,3,C[N+](C)(C)CC(=O)[O-],0.333,117.15,CC(C(=O)O)O,0.667,90.08,313.15,374.6
234,3,C[N+](C)(C)CC(=O)[O-],0.333,117.15,CC(C(=O)O)O,0.667,90.08,323.15,190.2
235,3,C[N+](C)(C)CC(=O)[O-],0.333,117.15,CC(C(=O)O)O,0.667,90.08,328.15,141.6
236,3,C[N+](C)(C)CC(=O)[O-],0.333,117.15,CC(C(=O)O)O,0.667,90.08,338.15,83.7
237,3,C[N+](C)(C)CC(=O)[O-],0.333,117.15,CC(C(=O)O)O,0.667,90.08,343.15,65.9
238,3,C[N+](C)(C)CC(=O)[O-],0.333,117.15,CC(=O)CCC(=O)O,0.667,116.12,293.15,1342.0
239,3,C[N+](C)(C)CC(=O)[O-],0.333,117.15,CC(=O)CCC(=O)O,0.667,116.12,303.15,857.3
240,3,C[N+](C)(C)CC(=O)[O-],0.333,117.15,CC(=O)CCC(=O)O,0.667,116.12,313.15,393.6
241,3,C[N+](C)(C)CC(=O)[O-],0.333,117.15,CC(=O)CCC(=O)O,0.667,116.12,318.15,268.9
242,3,C[N+](C)(C)CC(=O)[O-],0.333,117.15,CC(=O)CCC(=O)O,0.667,116.12,323.15,194.2
243,3,C[N+](C)(C)CC(=O)[O-],0.333,117.15,CC(=O)CCC(=O)O,0.667,116.12,328.15,145.7
244,3,C[N+](C)(C)CC(=O)[O-],0.333,117.15,CC(=O)CCC(=O)O,0.667,116.12,338.15,84.8
245,3,C[N+](C)(C)CC(=O)[O-],0.333,117.15,CC(=O)CCC(=O)O,0.667,116.12,343.15,67.0
246,3,C[N+](C)(C)CCO.[Cl-],0.050,139.62,CCC(CO)O,0.950,90.12,295.15,55.0
247,3,C[N+](C)(C)CCO.[Cl-],0.050,139.62,CCC(CO)O,0.950,90.12,297.15,48.0
248,3,C[N+](C)(C)CCO.[Cl-],0.050,139.62,CCC(CO)O,0.950,90.12,301.15,34.0
249,3,C[N+](C)(C)CCO.[Cl-],0.050,139.62,CCC(CO)O,0.950,90.12,303.15,31.0
250,3,C[N+](C)(C)CCO.[Cl-],0.050,139.62,CCC(CO)O,0.950,90.12,307.15,22.0
251,3,C[N+](C)(C)CCO.[Cl-],0.050,139.62,CCC(CO)O,0.950,90.12,309.15,19.0
252,3,C[N+](C)(C)CCO.[Cl-],0.100,139.62,CCC(CO)O,0.900,90.12,295.15,53.0
253,3,C[N+](C)(C)CCO.[Cl-],0.100,139.62,CCC(CO)O,0.900,90.12,297.15,45.0
254,3,C[N+](C)(C)CCO.[Cl-],0.100,139.62,CCC(CO)O,0.900,90.12,301.15,36.0
255,3,C[N+](C)(C)CCO.[Cl-],0.100,139.62,CCC(CO)O,0.900,90.12,303.15,31.0
256,3,C[N+](C)(C)CCO.[Cl-],0.100,139.62,CCC(CO)O,0.900,90.12,307.15,22.0
257,3,C[N+](C)(C)CCO.[Cl-],0.100,139.62,CCC(CO)O,0.900,90.12,309.15,19.0
258,3,C[N+](C)(C)CCO.[Cl-],0.150,139.62,CCC(CO)O,0.850,90.12,295.15,60.0
259,3,C[N+](C)(C)CCO.[Cl-],0.150,139.62,CCC(CO)O,0.850,90.12,297.15,53.0
260,3,C[N+](C)(C)CCO.[Cl-],0.150,139.62,CCC(CO)O,0.850,90.12,301.15,38.0
261,3,C[N+](C)(C)CCO.[Cl-],0.150,139.62,CCC(CO)O,0.850,90.12,303.15,36.0
262,3,C[N+](C)(C)CCO.[Cl-],0.150,139.62,CCC(CO)O,0.850,90.12,307.15,26.0
263,3,C[N+](C)(C)CCO.[Cl-],0.150,139.62,CCC(CO)O,0.850,90.12,309.15,22.0
264,3,C[N+](C)(C)CCO.[Cl-],0.200,139.62,CCC(CO)O,0.800,90.12,295.15,70.0
265,3,C[N+](C)(C)CCO.[Cl-],0.200,139.62,CCC(CO)O,0.800,90.12,297.15,62.0
266,3,C[N+](C)(C)CCO.[Cl-],0.200,139.62,CCC(CO)O,0.800,90.12,301.15,48.0
267,3,C[N+](C)(C)CCO.[Cl-],0.200,139.62,CCC(CO)O,0.800,90.12,303.15,41.0
268,3,C[N+](C)(C)CCO.[Cl-],0.200,139.62,CCC(CO)O,0.800,90.12,307.15,31.0
269,3,C[N+](C)(C)CCO.[Cl-],0.200,139.62,CCC(CO)O,0.800,90.12,309.15,29.0
270,3,C[N+](C)(C)CCO.[Cl-],0.140,139.62,CC(CO)O,0.860,76.09,283.15,70.57
271,3,C[N+](C)(C)CCO.[Cl-],0.140,139.62,CC(CO)O,0.860,76.09,288.15,55.1
272,3,C[N+](C)(C)CCO.[Cl-],0.140,139.62,CC(CO)O,0.860,76.09,298.15,33.33
273,3,C[N+](C)(C)CCO.[Cl-],0.140,139.62,CC(CO)O,0.860,76.09,303.15,26.42
274,3,C[N+](C)(C)CCO.[Cl-],0.140,139.62,CC(CO)O,0.860,76.09,313.15,17.41
275,3,C[N+](C)(C)CCO.[Cl-],0.140,139.62,CC(CO)O,0.860,76.09,318.15,14.3
276,3,C[N+](C)(C)CCO.[Cl-],0.170,139.62,CC(CO)O,0.830,76.09,283.15,73.34
277,3,C[N+](C)(C)CCO.[Cl-],0.170,139.62,CC(CO)O,0.830,76.09,288.15,57.12
278,3,C[N+](C)(C)CCO.[Cl-],0.170,139.62,CC(CO)O,0.830,76.09,298.15,34.61
279,3,C[N+](C)(C)CCO.[Cl-],0.170,139.62,CC(CO)O,0.830,76.09,303.15,27.67
280,3,C[N+](C)(C)CCO.[Cl-],0.170,139.62,CC(CO)O,0.830,76.09,313.15,18.56
281,3,C[N+](C)(C)CCO.[Cl-],0.170,139.62,CC(CO)O,0.830,76.09,318.15,15.55
282,3,C[N+](C)(C)CCO.[Cl-],0.200,139.62,CC(CO)O,0.800,76.09,283.15,80.19
283,3,C[N+](C)(C)CCO.[Cl-],0.200,139.62,CC(CO)O,0.800,76.09,288.15,61.49
284,3,C[N+](C)(C)CCO.[Cl-],0.200,139.62,CC(CO)O,0.800,76.09,298.15,37.47
285,3,C[N+](C)(C)CCO.[Cl-],0.200,139.62,CC(CO)O,0.800,76.09,303.15,30.4
286,3,C[N+](C)(C)CCO.[Cl-],0.200,139.62,CC(CO)O,0.800,76.09,313.15,20.43
287,3,C[N+](C)(C)CCO.[Cl-],0.200,139.62,CC(CO)O,0.800,76.09,318.15,17.0
288,3,C[N+](C)(C)CCO.[Cl-],0.250,139.62,CC(CO)O,0.750,76.09,283.15,94.05
289,3,C[N+](C)(C)CCO.[Cl-],0.250,139.62,CC(CO)O,0.750,76.09,288.15,72.1
290,3,C[N+](C)(C)CCO.[Cl-],0.250,139.62,CC(CO)O,0.750,76.09,298.15,44.5
291,3,C[N+](C)(C)CCO.[Cl-],0.250,139.62,CC(CO)O,0.750,76.09,303.15,35.89
292,3,C[N+](C)(C)CCO.[Cl-],0.250,139.62,CC(CO)O,0.750,76.09,313.15,24.25
293,3,C[N+](C)(C)CCO.[Cl-],0.250,139.62,CC(CO)O,0.750,76.09,318.15,20.01
294,3,C[N+](C)(C)CCO.[Cl-],0.140,139.62,C(CO)CO,0.860,76.09,293.15,53.95
295,3,C[N+](C)(C)CCO.[Cl-],0.140,139.62,C(CO)CO,0.860,76.09,298.15,42.83
296,3,C[N+](C)(C)CCO.[Cl-],0.140,139.62,C(CO)CO,0.860,76.09,308.15,28.58
297,3,C[N+](C)(C)CCO.[Cl-],0.140,139.62,C(CO)CO,0.860,76.09,313.15,24.01
298,3,C[N+](C)(C)CCO.[Cl-],0.140,139.62,C(CO)CO,0.860,76.09,323.15,17.26
299,3,C[N+](C)(C)CCO.[Cl-],0.140,139.62,C(CO)CO,0.860,76.09,328.15,14.7
300,3,C[N+](C)(C)CCO.[Cl-],0.170,139.62,C(CO)CO,0.830,76.09,293.15,57.14
301,3,C[N+](C)(C)CCO.[Cl-],0.170,139.62,C(CO)CO,0.830,76.09,298.15,46.14
302,3,C[N+](C)(C)CCO.[Cl-],0.170,139.62,C(CO)CO,0.830,76.09,308.15,30.92
303,3,C[N+](C)(C)CCO.[Cl-],0.170,139.62,C(CO)CO,0.830,76.09,313.15,25.67
304,3,C[N+](C)(C)CCO.[Cl-],0.170,139.62,C(CO)CO,0.830,76.09,323.15,18.26
305,3,C[N+](C)(C)CCO.[Cl-],0.170,139.62,C(CO)CO,0.830,76.09,328.15,15.56
306,3,C[N+](C)(C)CCO.[Cl-],0.200,139.62,C(CO)CO,0.800,76.09,293.15,61.31
307,3,C[N+](C)(C)CCO.[Cl-],0.200,139.62,C(CO)CO,0.800,76.09,298.15,49.49
308,3,C[N+](C)(C)CCO.[Cl-],0.200,139.62,C(CO)CO,0.800,76.09,308.15,33.88
309,3,C[N+](C)(C)CCO.[Cl-],0.200,139.62,C(CO)CO,0.800,76.09,313.15,27.31
310,3,C[N+](C)(C)CCO.[Cl-],0.200,139.62,C(CO)CO,0.800,76.09,323.15,19.63
311,3,C[N+](C)(C)CCO.[Cl-],0.200,139.62,C(CO)CO,0.800,76.09,328.15,16.91
312,3,C[N+](C)(C)CCO.[Cl-],0.200,139.62,C(CO)CO,0.800,76.09,303.15,34.45
313,3,C[N+](C)(C)CCO.[Cl-],0.200,139.62,C(CO)CO,0.800,76.09,308.15,28.87
314,3,C[N+](C)(C)CCO.[Cl-],0.200,139.62,C(CO)CO,0.800,76.09,318.15,20.52
315,3,C[N+](C)(C)CCO.[Cl-],0.200,139.62,C(CO)CO,0.800,76.09,323.15,17.57
316,3,C[N+](C)(C)CCO.[Cl-],0.200,139.62,C(CO)CO,0.800,76.09,333.15,13.21
317,3,C[N+](C)(C)CCO.[Cl-],0.200,139.62,C(CO)CO,0.800,76.09,338.15,11.58
318,3,C[N+](C)(C)CCO.[Cl-],0.250,139.62,C(CO)CO,0.750,76.09,293.15,69.74
319,3,C[N+](C)(C)CCO.[Cl-],0.250,139.62,C(CO)CO,0.750,76.09,298.15,55.76
320,3,C[N+](C)(C)CCO.[Cl-],0.250,139.62,C(CO)CO,0.750,76.09,303.15,45.4
321,3,C[N+](C)(C)CCO.[Cl-],0.250,139.62,C(CO)CO,0.750,76.09,318.15,26.52
322,3,C[N+](C)(C)CCO.[Cl-],0.250,139.62,C(CO)CO,0.750,76.09,328.15,19.46
323,3,C[N+](C)(C)CCO.[Cl-],0.250,139.62,C(CO)CO,0.750,76.09,333.15,16.88
324,3,C[N+](C)(C)CCO.[Cl-],0.250,139.62,C(CO)CO,0.750,76.09,308.15,33.17
325,3,C[N+](C)(C)CCO.[Cl-],0.250,139.62,C(CO)CO,0.750,76.09,313.15,27.84
326,3,C[N+](C)(C)CCO.[Cl-],0.250,139.62,C(CO)CO,0.750,76.09,323.15,20.25
327,3,C[N+](C)(C)CCO.[Cl-],0.250,139.62,C(CO)CO,0.750,76.09,328.15,17.56
328,3,C[N+](C)(C)CCO.[Cl-],0.250,139.62,C(CO)CO,0.750,76.09,338.15,13.42
329,3,C[N+](C)(C)CCO.[Cl-],0.250,139.62,C(CO)CO,0.750,76.09,343.15,11.85
330,3,C[N+](C)(C)CCO.[Cl-],0.050,139.62,C(CCO)CO,0.950,90.12,295.15,68.0
331,3,C[N+](C)(C)CCO.[Cl-],0.050,139.62,C(CCO)CO,0.950,90.12,297.15,60.0
332,3,C[N+](C)(C)CCO.[Cl-],0.050,139.62,C(CCO)CO,0.950,90.12,301.15,48.0
333,3,C[N+](C)(C)CCO.[Cl-],0.050,139.62,C(CCO)CO,0.950,90.12,303.15,44.0
334,3,C[N+](C)(C)CCO.[Cl-],0.050,139.62,C(CCO)CO,0.950,90.12,307.15,36.0
335,3,C[N+](C)(C)CCO.[Cl-],0.050,139.62,C(CCO)CO,0.950,90.12,309.15,32.0
336,3,C[N+](C)(C)CCO.[Cl-],0.100,139.62,C(CCO)CO,0.900,90.12,293.15,84.0
337,3,C[N+](C)(C)CCO.[Cl-],0.100,139.62,C(CCO)CO,0.900,90.12,295.15,72.0
338,3,C[N+](C)(C)CCO.[Cl-],0.100,139.62,C(CCO)CO,0.900,90.12,299.15,54.0
339,3,C[N+](C)(C)CCO.[Cl-],0.100,139.62,C(CCO)CO,0.900,90.12,301.15,48.0
340,3,C[N+](C)(C)CCO.[Cl-],0.100,139.62,C(CCO)CO,0.900,90.12,305.15,40.0
341,3,C[N+](C)(C)CCO.[Cl-],0.100,139.62,C(CCO)CO,0.900,90.12,307.15,36.0
342,3,C[N+](C)(C)CCO.[Cl-],0.100,139.62,C(CCO)CO,0.900,90.12,311.15,30.0
343,3,C[N+](C)(C)CCO.[Cl-],0.140,139.62,C(CCO)CO,0.860,90.12,293.15,91.44
344,3,C[N+](C)(C)CCO.[Cl-],0.140,139.62,C(CCO)CO,0.860,90.12,303.15,57.86
345,3,C[N+](C)(C)CCO.[Cl-],0.140,139.62,C(CCO)CO,0.860,90.12,308.15,46.72
346,3,C[N+](C)(C)CCO.[Cl-],0.140,139.62,C(CCO)CO,0.860,90.12,318.15,31.67
347,3,C[N+](C)(C)CCO.[Cl-],0.140,139.62,C(CCO)CO,0.860,90.12,323.15,26.47
348,3,C[N+](C)(C)CCO.[Cl-],0.140,139.62,C(CCO)CO,0.860,90.12,333.15,18.98
349,3,C[N+](C)(C)CCO.[Cl-],0.150,139.62,C(CCO)CO,0.850,90.12,293.15,78.0
350,3,C[N+](C)(C)CCO.[Cl-],0.150,139.62,C(CCO)CO,0.850,90.12,297.15,62.0
351,3,C[N+](C)(C)CCO.[Cl-],0.150,139.62,C(CCO)CO,0.850,90.12,299.15,55.0
352,3,C[N+](C)(C)CCO.[Cl-],0.150,139.62,C(CCO)CO,0.850,90.12,303.15,44.0
353,3,C[N+](C)(C)CCO.[Cl-],0.150,139.62,C(CCO)CO,0.850,90.12,305.15,40.0
354,3,C[N+](C)(C)CCO.[Cl-],0.150,139.62,C(CCO)CO,0.850,90.12,309.15,34.0
355,3,C[N+](C)(C)CCO.[Cl-],0.150,139.62,C(CCO)CO,0.850,90.12,311.15,31.0
356,3,C[N+](C)(C)CCO.[Cl-],0.170,139.62,C(CCO)CO,0.830,90.12,298.15,74.9
357,3,C[N+](C)(C)CCO.[Cl-],0.170,139.62,C(CCO)CO,0.830,90.12,303.15,59.28
358,3,C[N+](C)(C)CCO.[Cl-],0.170,139.62,C(CCO)CO,0.830,90.12,313.15,39.41
359,3,C[N+](C)(C)CCO.[Cl-],0.170,139.62,C(CCO)CO,0.830,90.12,318.15,32.5
360,3,C[N+](C)(C)CCO.[Cl-],0.170,139.62,C(CCO)CO,0.830,90.12,328.15,23.31
361,3,C[N+](C)(C)CCO.[Cl-],0.170,139.62,C(CCO)CO,0.830,90.12,333.15,19.64
362,3,C[N+](C)(C)CCO.[Cl-],0.200,139.62,C(CCO)CO,0.800,90.12,295.15,76.0
363,3,C[N+](C)(C)CCO.[Cl-],0.200,139.62,C(CCO)CO,0.800,90.12,297.15,68.0
364,3,C[N+](C)(C)CCO.[Cl-],0.200,139.62,C(CCO)CO,0.800,90.12,301.15,55.0
365,3,C[N+](C)(C)CCO.[Cl-],0.200,139.62,C(CCO)CO,0.800,90.12,305.15,46.0
366,3,C[N+](C)(C)CCO.[Cl-],0.200,139.62,C(CCO)CO,0.800,90.12,309.15,38.0
367,3,C[N+](C)(C)CCO.[Cl-],0.200,139.62,C(CCO)CO,0.800,90.12,311.15,35.0
368,3,C[N+](C)(C)CCO.[Cl-],0.200,139.62,C(CCO)CO,0.800,90.12,298.15,78.77
369,3,C[N+](C)(C)CCO.[Cl-],0.200,139.62,C(CCO)CO,0.800,90.12,303.15,62.96
370,3,C[N+](C)(C)CCO.[Cl-],0.200,139.62,C(CCO)CO,0.800,90.12,313.15,41.67
371,3,C[N+](C)(C)CCO.[Cl-],0.200,139.62,C(CCO)CO,0.800,90.12,318.15,34.51
372,3,C[N+](C)(C)CCO.[Cl-],0.200,139.62,C(CCO)CO,0.800,90.12,328.15,24.36
373,3,C[N+](C)(C)CCO.[Cl-],0.200,139.62,C(CCO)CO,0.800,90.12,333.15,20.75
374,3,C[N+](C)(C)CCO.[Cl-],0.200,139.62,C(CCO)CO,0.800,90.12,308.15,44.49
375,3,C[N+](C)(C)CCO.[Cl-],0.200,139.62,C(CCO)CO,0.800,90.12,313.15,36.66
376,3,C[N+](C)(C)CCO.[Cl-],0.200,139.62,C(CCO)CO,0.800,90.12,323.15,25.74
377,3,C[N+](C)(C)CCO.[Cl-],0.200,139.62,C(CCO)CO,0.800,90.12,328.15,21.73
378,3,C[N+](C)(C)CCO.[Cl-],0.200,139.62,C(CCO)CO,0.800,90.12,338.15,16.09
379,3,C[N+](C)(C)CCO.[Cl-],0.200,139.62,C(CCO)CO,0.800,90.12,343.15,14.0
380,3,C[N+](C)(C)CCO.[Cl-],0.250,139.62,C(CCO)CO,0.750,90.12,301.15,66.0
381,3,C[N+](C)(C)CCO.[Cl-],0.250,139.62,C(CCO)CO,0.750,90.12,305.15,52.0
382,3,C[N+](C)(C)CCO.[Cl-],0.250,139.62,C(CCO)CO,0.750,90.12,309.15,42.0
383,3,C[N+](C)(C)CCO.[Cl-],0.250,139.62,C(CCO)CO,0.750,90.12,311.15,38.0
384,3,C[N+](C)(C)CCO.[Cl-],0.250,139.62,C(CCO)CO,0.750,90.12,298.15,87.4
385,3,C[N+](C)(C)CCO.[Cl-],0.250,139.62,C(CCO)CO,0.750,90.12,303.15,70.16
386,3,C[N+](C)(C)CCO.[Cl-],0.250,139.62,C(CCO)CO,0.750,90.12,313.15,47.89
387,3,C[N+](C)(C)CCO.[Cl-],0.250,139.62,C(CCO)CO,0.750,90.12,318.15,39.53
388,3,C[N+](C)(C)CCO.[Cl-],0.250,139.62,C(CCO)CO,0.750,90.12,328.15,27.82
389,3,C[N+](C)(C)CCO.[Cl-],0.250,139.62,C(CCO)CO,0.750,90.12,333.15,23.6
390,3,C[N+](C)(C)CCO.[Cl-],0.250,139.62,C(CCO)CO,0.750,90.12,308.15,49.3
391,3,C[N+](C)(C)CCO.[Cl-],0.250,139.62,C(CCO)CO,0.750,90.12,313.15,40.55
392,3,C[N+](C)(C)CCO.[Cl-],0.250,139.62,C(CCO)CO,0.750,90.12,323.15,28.53
393,3,C[N+](C)(C)CCO.[Cl-],0.250,139.62,C(CCO)CO,0.750,90.12,328.15,24.31
394,3,C[N+](C)(C)CCO.[Cl-],0.250,139.62,C(CCO)CO,0.750,90.12,338.15,18.02
395,3,C[N+](C)(C)CCO.[Cl-],0.250,139.62,C(CCO)CO,0.750,90.12,343.15,15.7
396,3,C[N+](C)(C)CCO.[Cl-],0.333,139.62,C(=O)(C(F)(F)F)N,0.667,113.04,303.15,77.3
397,3,C[N+](C)(C)CCO.[Cl-],0.200,139.62,CC(C(C)O)O,0.800,90.12,293.15,54.75
398,3,C[N+](C)(C)CCO.[Cl-],0.200,139.62,CC(C(C)O)O,0.800,90.12,298.15,53.5
399,3,C[N+](C)(C)CCO.[Cl-],0.200,139.62,CC(C(C)O)O,0.800,90.12,308.15,31.73
400,3,C[N+](C)(C)CCO.[Cl-],0.200,139.62,CC(C(C)O)O,0.800,90.12,313.15,25.22
401,3,C[N+](C)(C)CCO.[Cl-],0.200,139.62,CC(C(C)O)O,0.800,90.12,323.15,16.86
402,3,C[N+](C)(C)CCO.[Cl-],0.200,139.62,CC(C(C)O)O,0.800,90.12,328.15,14.04
403,3,C[N+](C)(C)CCO.[Cl-],0.250,139.62,CC(C(C)O)O,0.750,90.12,293.15,84.88
404,3,C[N+](C)(C)CCO.[Cl-],0.250,139.62,CC(C(C)O)O,0.750,90.12,298.15,63.93
405,3,C[N+](C)(C)CCO.[Cl-],0.250,139.62,CC(C(C)O)O,0.750,90.12,308.15,38.16
406,3,C[N+](C)(C)CCO.[Cl-],0.250,139.62,CC(C(C)O)O,0.750,90.12,313.15,30.43
407,3,C[N+](C)(C)CCO.[Cl-],0.250,139.62,CC(C(C)O)O,0.750,90.12,323.15,20.4
408,3,C[N+](C)(C)CCO.[Cl-],0.250,139.62,CC(C(C)O)O,0.750,90.12,328.15,16.93
409,3,C[N+](C)(C)CCO.[Cl-],0.333,139.62,CC(=O)O,0.667,60.05,298.15,64.4
410,3,C[N+](C)(C)CCO.[Cl-],0.500,139.62,C(C(C(C(C(=O)CO)O)O)O)O,0.500,180.16,303.15,995.34
411,3,C[N+](C)(C)CCO.[Cl-],0.500,139.62,C(C(C(C(C(=O)CO)O)O)O)O,0.500,180.16,318.15,308.82
412,3,C[N+](C)(C)CCO.[Cl-],0.500,139.62,C(C(C(C(C(=O)CO)O)O)O)O,0.500,180.16,333.15,91.09
413,3,C[N+](C)(C)CCO.[Cl-],0.500,139.62,C(C(C(C(C(=O)CO)O)O)O)O,0.500,180.16,343.15,43.83
414,3,C[N+](C)(C)CCO.[Cl-],0.500,139.62,C(C(C(C(C(=O)CO)O)O)O)O,0.500,180.16,348.15,35.39
415,3,C[N+](C)(C)CCO.[Cl-],0.650,139.62,C(C(C(C(C(=O)CO)O)O)O)O,0.350,180.16,298.15,7126.1
416,3,C[N+](C)(C)CCO.[Cl-],0.650,139.62,C(C(C(C(C(=O)CO)O)O)O)O,0.350,180.16,308.15,3071.0
417,3,C[N+](C)(C)CCO.[Cl-],0.650,139.62,C(C(C(C(C(=O)CO)O)O)O)O,0.350,180.16,328.15,698.4
418,3,C[N+](C)(C)CCO.[Cl-],0.650,139.62,C(C(C(C(C(=O)CO)O)O)O)O,0.350,180.16,338.15,353.1
419,3,C[N+](C)(C)CCO.[Cl-],0.670,139.62,C(C(C(C(C(=O)CO)O)O)O)O,0.330,180.16,303.15,6137.1
420,3,C[N+](C)(C)CCO.[Cl-],0.670,139.62,C(C(C(C(C(=O)CO)O)O)O)O,0.330,180.16,313.15,2457.0
421,3,C[N+](C)(C)CCO.[Cl-],0.670,139.62,C(C(C(C(C(=O)CO)O)O)O)O,0.330,180.16,338.15,570.7
422,3,C[N+](C)(C)CCO.[Cl-],0.670,139.62,C(C(C(C(C(=O)CO)O)O)O)O,0.330,180.16,348.15,285.3
423,3,C[N+](C)(C)CCO.[Cl-],0.714,139.62,C(C(C(C(C(=O)CO)O)O)O)O,0.286,180.16,308.15,4461.7
424,3,C[N+](C)(C)CCO.[Cl-],0.714,139.62,C(C(C(C(C(=O)CO)O)O)O)O,0.286,180.16,328.15,1267.5
425,3,C[N+](C)(C)CCO.[Cl-],0.714,139.62,C(C(C(C(C(=O)CO)O)O)O)O,0.286,180.16,348.15,325.5
426,3,C[N+](C)(C)CCO.[Cl-],0.714,139.62,C(C(C(C(C(=O)CO)O)O)O)O,0.286,180.16,368.15,182.6
427,3,C[N+](C)(C)CCO.[Cl-],0.500,139.62,C(C(C(C(C(C=O)O)O)O)O)O,0.500,180.16,298.15,1590.13
428,3,C[N+](C)(C)CCO.[Cl-],0.500,139.62,C(C(C(C(C(C=O)O)O)O)O)O,0.500,180.16,303.15,1035.93
429,3,C[N+](C)(C)CCO.[Cl-],0.500,139.62,C(C(C(C(C(C=O)O)O)O)O)O,0.500,180.16,313.15,478.93
430,3,C[N+](C)(C)CCO.[Cl-],0.500,139.62,C(C(C(C(C(C=O)O)O)O)O)O,0.500,180.16,318.15,338.55
431,3,C[N+](C)(C)CCO.[Cl-],0.500,139.62,C(C(C(C(C(C=O)O)O)O)O)O,0.500,180.16,328.15,180.49
432,3,C[N+](C)(C)CCO.[Cl-],0.500,139.62,C(C(C(C(C(C=O)O)O)O)O)O,0.500,180.16,333.15,136.21
433,3,C[N+](C)(C)CCO.[Cl-],0.500,139.62,C(C(C(C(C(C=O)O)O)O)O)O,0.500,180.16,343.15,81.66
434,3,C[N+](C)(C)CCO.[Cl-],0.500,139.62,C(C(C(C(C(C=O)O)O)O)O)O,0.500,180.16,348.15,64.75
435,3,C[N+](C)(C)CCO.[Cl-],0.710,139.62,C(C(C(C(C(C=O)O)O)O)O)O,0.290,180.16,293.15,8000.0
436,3,C[N+](C)(C)CCO.[Cl-],0.800,139.62,C(C(C(C(C(C=O)O)O)O)O)O,0.200,180.16,293.15,8045.1
437,3,C[N+](C)(C)CCO.[Cl-],0.333,139.62,CC(C(=O)O)O,0.667,90.08,293.15,407.0
438,3,C[N+](C)(C)CCO.[Cl-],0.500,139.62,C(C(C(C(CO)O)O)O)O,0.500,152.15,293.15,5230.0
439,3,C[N+](C)(C)CCO.[Cl-],0.500,139.62,C(C(C(C(CO)O)O)O)O,0.500,152.15,333.15,250.0
440,3,C[N+](C)(C)CCO.[Cl-],0.500,139.62,OCC1OC(O)C(O)C(O)C1O,0.500,180.16,293.15,1661.8
441,3,C[N+](C)(C)CCO.[Cl-],0.500,139.62,OCC1OC(O)C(O)C(O)C1O,0.500,180.16,303.15,711.13
442,3,C[N+](C)(C)CCO.[Cl-],0.500,139.62,OCC1OC(O)C(O)C(O)C1O,0.500,180.16,308.15,485.61
443,3,C[N+](C)(C)CCO.[Cl-],0.500,139.62,OCC1OC(O)C(O)C(O)C1O,0.500,180.16,318.15,244.5
444,3,C[N+](C)(C)CCO.[Cl-],0.500,139.62,OCC1OC(O)C(O)C(O)C1O,0.500,180.16,323.15,179.51
445,3,C[N+](C)(C)CCO.[Cl-],0.500,139.62,OCC1OC(O)C(O)C(O)C1O,0.500,180.16,333.15,102.83
446,3,C[N+](C)(C)CCO.[Cl-],0.500,139.62,OCC1OC(O)C(O)C(O)C1O,0.500,180.16,338.15,79.86
447,3,C[N+](C)(C)CCO.[Cl-],0.500,139.62,OCC1OC(O)C(O)C(O)C1O,0.500,180.16,348.15,50.49
448,3,C[N+](C)(C)CCO.[Cl-],0.500,139.62,OCC1OC(O)C(O)C(O)C1O,0.500,180.16,353.15,41.01
449,3,C[N+](C)(C)CCO.[Cl-],0.500,139.62,C(C(C(C(C=O)O)O)O)O,0.500,150.13,298.15,1562.57
450,3,C[N+](C)(C)CCO.[Cl-],0.500,139.62,C(C(C(C(C=O)O)O)O)O,0.500,150.13,303.15,1034.53
451,3,C[N+](C)(C)CCO.[Cl-],0.500,139.62,C(C(C(C(C=O)O)O)O)O,0.500,150.13,313.15,492.59
452,3,C[N+](C)(C)CCO.[Cl-],0.500,139.62,C(C(C(C(C=O)O)O)O)O,0.500,150.13,318.15,352.02
453,3,C[N+](C)(C)CCO.[Cl-],0.500,139.62,C(C(C(C(C=O)O)O)O)O,0.500,150.13,328.15,190.71
454,3,C[N+](C)(C)CCO.[Cl-],0.500,139.62,C(C(C(C(C=O)O)O)O)O,0.500,150.13,333.15,144.47
455,3,C[N+](C)(C)CCO.[Cl-],0.500,139.62,C(C(C(C(C=O)O)O)O)O,0.500,150.13,343.15,87.36
456,3,C[N+](C)(C)CCO.[Cl-],0.500,139.62,C(C(C(C(C=O)O)O)O)O,0.500,150.13,348.15,69.62
457,3,C[N+](C)(C)CCO.[Cl-],0.500,139.62,C(C(C(C(C(CO)O)O)O)O)O,0.500,182.17,308.15,12730.0
458,3,C[N+](C)(C)CCO.[Cl-],0.500,139.62,C(C(C(C(C(CO)O)O)O)O)O,0.500,182.17,328.15,2000.0
459,3,C[N+](C)(C)CCO.[Cl-],0.500,139.62,C(C(C(C(C=O)O)O)O)O,0.500,150.13,298.15,1401.1
460,3,C[N+](C)(C)CCO.[Cl-],0.500,139.62,C(C(C(C(C=O)O)O)O)O,0.500,150.13,303.15,925.14
461,3,C[N+](C)(C)CCO.[Cl-],0.500,139.62,C(C(C(C(C=O)O)O)O)O,0.500,150.13,313.15,306.87
462,3,C[N+](C)(C)CCO.[Cl-],0.500,139.62,C(C(C(C(C=O)O)O)O)O,0.500,150.13,318.15,222.86
463,3,C[N+](C)(C)CCO.[Cl-],0.500,139.62,C(C(C(C(C=O)O)O)O)O,0.500,150.13,328.15,123.86
