Repository: RafliRozaan/Final-Year-Research

File: density_data.csv (part 1 of 3)
HBA;HBD;HBA:HBD;T(K);Tc(K);Pc(bar);?;Density (kg/m3);LSSVR;ARD%;AARD%
Acetyl choline chloride;1,2,4-triazole;"1;1";303.15;682.86;38.480;0.4819;1129.3;1120.560972;0.77;0.26
Acetyl choline chloride;1,2,4-triazole;"1;1";313.15;682.86;38.480;0.4819;1124.9;1121.490567;0.30;
Acetyl choline chloride;1,2,4-triazole;"1;1";323.15;682.86;38.480;0.4819;1119.3;1118.542654;0.07;
Acetyl choline chloride;1,2,4-triazole;"1;1";333.15;682.86;38.480;0.4819;1113.3;1112.407564;0.08;
Acetyl choline chloride;1,2,4-triazole;"1;1";343.15;682.86;38.480;0.4819;1108.1;1104.611592;0.31;
Acetyl choline chloride;1,2,4-triazole;"1;1";353.15;682.86;38.480;0.4819;1103.7;1096.893681;0.62;
Acetyl choline chloride;1,2,4-triazole;"1;1";363.15;682.86;38.480;0.4819;1100.2;1090.725821;0.86;
Acetyl choline chloride;D-Fructose;"1;1";293.15;844.60;25.637;1.3743;1266.0;1257.331697;0.68;
Acetyl choline chloride;D-Fructose;"1;1";298.15;844.60;25.637;1.3743;1263.0;1255.811913;0.57;
Acetyl choline chloride;D-Fructose;"1;1";303.15;844.60;25.637;1.3743;1260.0;1253.538075;0.51;
Acetyl choline chloride;D-Fructose;"1;1";308.15;844.60;25.637;1.3743;1257.0;1250.73959;0.50;
Acetyl choline chloride;D-Fructose;"1;1";313.15;844.60;25.637;1.3743;1254.0;1247.63709;0.51;
Acetyl choline chloride;D-Fructose;"1;1";318.15;844.60;25.637;1.3743;1250.0;1244.419601;0.45;
Acetyl choline chloride;D-Fructose;"1;1";323.15;844.60;25.637;1.3743;1247.0;1241.227112;0.46;
Acetyl choline chloride;D-Fructose;"1;1";328.15;844.60;25.637;1.3743;1244.0;1238.140683;0.47;
Acetyl choline chloride;D-Fructose;"1;1";333.15;844.60;25.637;1.3743;1240.0;1235.181055;0.39;
Acetyl choline chloride;D-Fructose;"1;1";338.15;844.60;25.637;1.3743;1237.0;1232.315436;0.38;
Acetyl choline chloride;D-Fructose;"1;1";343.15;844.60;25.637;1.3743;1233.0;1229.470932;0.29;
Acetyl choline chloride;D-Fructose;"1;1";348.15;844.60;25.637;1.3743;1229.0;1226.552238;0.20;
Acetyl choline chloride;D-Fructose;"1;1";353.15;844.60;25.637;1.3743;1226.0;1223.46072;0.21;
Acetyl choline chloride;D-Glucose;"1;1";293.15;839.54;25.931;1.3571;1266.0;1259.043469;0.55;
Acetyl choline chloride;D-Glucose;"1;1";298.15;839.54;25.931;1.3571;1263.0;1258.264619;0.37;
Acetyl choline chloride;D-Glucose;"1;1";303.15;839.54;25.931;1.3571;1260.0;1256.660729;0.27;
Acetyl choline chloride;D-Glucose;"1;1";308.15;839.54;25.931;1.3571;1257.0;1254.433428;0.20;
Acetyl choline chloride;D-Glucose;"1;1";313.15;839.54;25.931;1.3571;1253.0;1251.785619;0.10;
Acetyl choline chloride;D-Glucose;"1;1";318.15;839.54;25.931;1.3571;1250.0;1248.900203;0.09;
Acetyl choline chloride;D-Glucose;"1;1";323.15;839.54;25.931;1.3571;1247.0;1245.922731;0.09;
Acetyl choline chloride;D-Glucose;"1;1";328.15;839.54;25.931;1.3571;1244.0;1242.950114;0.08;
Acetyl choline chloride;D-Glucose;"1;1";333.15;839.54;25.931;1.3571;1241.0;1240.026533;0.08;
Acetyl choline chloride;D-Glucose;"1;1";338.15;839.54;25.931;1.3571;1238.0;1237.146653;0.07;
Acetyl choline chloride;D-Glucose;"1;1";343.15;839.54;25.931;1.3571;1235.0;1234.265128;0.06;
Acetyl choline chloride;D-Glucose;"1;1";348.15;839.54;25.931;1.3571;1232.0;1231.310582;0.06;
Acetyl choline chloride;D-Glucose;"1;1";353.15;839.54;25.931;1.3571;1229.0;1228.201736;0.06;
Acetyl choline chloride;D-Mannose;"1;1";293.15;846.26;23.489;1.4097;1275.0;1265.407448;0.75;
Acetyl choline chloride;D-Mannose;"1;1";298.15;846.26;23.489;1.4097;1272.0;1263.413533;0.68;
Acetyl choline chloride;D-Mannose;"1;1";303.15;846.26;23.489;1.4097;1269.0;1260.781978;0.65;
Acetyl choline chloride;D-Mannose;"1;1";308.15;846.26;23.489;1.4097;1266.0;1257.770236;0.65;
Acetyl choline chloride;D-Mannose;"1;1";313.15;846.26;23.489;1.4097;1262.0;1254.606046;0.59;
Acetyl choline chloride;D-Mannose;"1;1";318.15;846.26;23.489;1.4097;1259.0;1251.46325;0.60;
Acetyl choline chloride;D-Mannose;"1;1";323.15;846.26;23.489;1.4097;1256.0;1248.44593;0.60;
Acetyl choline chloride;D-Mannose;"1;1";328.15;846.26;23.489;1.4097;1253.0;1245.58286;0.59;
Acetyl choline chloride;D-Mannose;"1;1";333.15;846.26;23.489;1.4097;1250.0;1242.832667;0.57;
Acetyl choline chloride;D-Mannose;"1;1";338.15;846.26;23.489;1.4097;1247.0;1240.098477;0.55;
Acetyl choline chloride;D-Mannose;"1;1";343.15;846.26;23.489;1.4097;1244.0;1237.249443;0.54;
Acetyl choline chloride;D-Mannose;"1;1";348.15;846.26;23.489;1.4097;1241.0;1234.14562;0.55;
Acetyl choline chloride;D-Mannose;"1;1";353.15;846.26;23.489;1.4097;1238.0;1230.662394;0.59;
Acetyl choline chloride;D-Ribose;"1;1";293.15;790.74;25.834;1.2391;1258.0;1255.278602;0.22;
Acetyl choline chloride;D-Ribose;"1;1";298.15;790.74;25.834;1.2391;1255.0;1254.11182;0.07;
Acetyl choline chloride;D-Ribose;"1;1";303.15;790.74;25.834;1.2391;1252.0;1252.008742;0.00;
Acetyl choline chloride;D-Ribose;"1;1";308.15;790.74;25.834;1.2391;1249.0;1249.145137;0.01;
Acetyl choline chloride;D-Ribose;"1;1";313.15;790.74;25.834;1.2391;1245.0;1245.720251;0.06;
Acetyl choline chloride;D-Ribose;"1;1";318.15;790.74;25.834;1.2391;1242.0;1241.94171;0.00;
Acetyl choline chloride;D-Ribose;"1;1";323.15;790.74;25.834;1.2391;1239.0;1238.010407;0.08;
Acetyl choline chloride;D-Ribose;"1;1";328.15;790.74;25.834;1.2391;1235.0;1234.106569;0.07;
Acetyl choline chloride;D-Ribose;"1;1";333.15;790.74;25.834;1.2391;1232.0;1230.378096;0.13;
Acetyl choline chloride;D-Ribose;"1;1";338.15;790.74;25.834;1.2391;1229.0;1226.93201;0.17;
Acetyl choline chloride;D-Ribose;"1;1";343.15;790.74;25.834;1.2391;1226.0;1223.82963;0.18;
Acetyl choline chloride;D-Ribose;"1;1";348.15;790.74;25.834;1.2391;1223.0;1221.085761;0.16;
Acetyl choline chloride;D-Ribose;"1;1";353.15;790.74;25.834;1.2391;1219.0;1218.671879;0.03;
Acetyl choline chloride;D-Xylose;"1;1";293.15;782.87;27.631;1.2284;1257.0;1257.001894;0.00;
Acetyl choline chloride;D-Xylose;"1;1";298.15;782.87;27.631;1.2284;1254.0;1255.59815;0.13;
Acetyl choline chloride;D-Xylose;"1;1";303.15;782.87;27.631;1.2284;1251.0;1253.261832;0.18;
Acetyl choline chloride;D-Xylose;"1;1";308.15;782.87;27.631;1.2284;1248.0;1250.199204;0.18;
Acetyl choline chloride;D-Xylose;"1;1";313.15;782.87;27.631;1.2284;1245.0;1246.644878;0.13;
Acetyl choline chloride;D-Xylose;"1;1";318.15;782.87;27.631;1.2284;1241.0;1242.844201;0.15;
Acetyl choline chloride;D-Xylose;"1;1";323.15;782.87;27.631;1.2284;1238.0;1239.034671;0.08;
Acetyl choline chloride;D-Xylose;"1;1";328.15;782.87;27.631;1.2284;1235.0;1235.427922;0.03;
Acetyl choline chloride;D-Xylose;"1;1";333.15;782.87;27.631;1.2284;1232.0;1232.193769;0.02;
Acetyl choline chloride;D-Xylose;"1;1";338.15;782.87;27.631;1.2284;1229.0;1229.447777;0.04;
Acetyl choline chloride;D-Xylose;"1;1";343.15;782.87;27.631;1.2284;1226.0;1227.243541;0.10;
Acetyl choline chloride;D-Xylose;"1;1";348.15;782.87;27.631;1.2284;1223.0;1225.570511;0.21;
Acetyl choline chloride;D-Xylose;"1;1";353.15;782.87;27.631;1.2284;1220.0;1224.357688;0.36;
Acetyl choline chloride;Guaiacol;"1;3";293.15;714.77;40.291;0.5138;1149.6;1146.52401;0.27;
Acetyl choline chloride;Guaiacol;"1;3";303.15;714.77;40.291;0.5138;1146.1;1140.925753;0.45;
Acetyl choline chloride;Guaiacol;"1;3";313.15;714.77;40.291;0.5138;1139.8;1135.200228;0.40;
Acetyl choline chloride;Guaiacol;"1;3";323.15;714.77;40.291;0.5138;1133.8;1131.392541;0.21;
Acetyl choline chloride;Guaiacol;"1;4";293.15;716.52;41.858;0.5089;1149.3;1152.990848;0.32;
Acetyl choline chloride;Guaiacol;"1;4";303.15;716.52;41.858;0.5089;1144.8;1145.787276;0.09;
Acetyl choline chloride;Guaiacol;"1;4";313.15;716.52;41.858;0.5089;1138.1;1139.643743;0.14;
Acetyl choline chloride;Guaiacol;"1;4";323.15;716.52;41.858;0.5089;1131.7;1137.168437;0.48;
Acetyl choline chloride;Guaiacol;"1;5";293.15;717.76;42.959;0.5056;1152.7;1155.04345;0.20;
Acetyl choline chloride;Guaiacol;"1;5";303.15;717.76;42.959;0.5056;1148.1;1146.779915;0.11;
Acetyl choline chloride;Guaiacol;"1;5";313.15;717.76;42.959;0.5056;1142.5;1139.715835;0.24;
Acetyl choline chloride;Guaiacol;"1;5";323.15;717.76;42.959;0.5056;1135.1;1136.66156;0.14;
Acetyl choline chloride;Imidazole;"1;1.5";303.15;646.03;40.667;0.4497;1125.6;1112.309546;1.18;
Acetyl choline chloride;Imidazole;"1;1.5";313.15;646.03;40.667;0.4497;1120.0;1115.707604;0.38;
Acetyl choline chloride;Imidazole;"1;1.5";323.15;646.03;40.667;0.4497;1115.4;1115.705731;0.03;
Acetyl choline chloride;Imidazole;"1;1.5";333.15;646.03;40.667;0.4497;1109.2;1112.194238;0.27;
Acetyl choline chloride;Imidazole;"1;1.5";343.15;646.03;40.667;0.4497;1105.2;1106.36343;0.11;
Acetyl choline chloride;Imidazole;"1;1.5";353.15;646.03;40.667;0.4497;1100.0;1100.177356;0.02;
Acetyl choline chloride;Imidazole;"1;1.5";363.15;646.03;40.667;0.4497;1095.5;1095.638953;0.01;
Acetyl choline chloride;Imidazole;"1;2";303.15;641.14;43.550;0.4345;1120.6;1120.99658;0.04;
Acetyl choline chloride;Imidazole;"1;2";313.15;641.14;43.550;0.4345;1114.1;1115.550655;0.13;
Acetyl choline chloride;Imidazole;"1;2";323.15;641.14;43.550;0.4345;1109.2;1109.313879;0.01;
Acetyl choline chloride;Imidazole;"1;2";333.15;641.14;43.550;0.4345;1102.6;1102.835405;0.02;
Acetyl choline chloride;Imidazole;"1;2";343.15;641.14;43.550;0.4345;1098.7;1096.967026;0.16;
Acetyl choline chloride;Imidazole;"1;2";353.15;641.14;43.550;0.4345;1093.5;1092.658694;0.08;
Acetyl choline chloride;Imidazole;"1;2";363.15;641.14;43.550;0.4345;1089.5;1090.727699;0.11;
Acetyl choline chloride;Imidazole;"1;3";303.15;635.41;47.708;0.4154;1155.7;1154.71771;0.08;
Acetyl choline chloride;Imidazole;"1;3";313.15;635.41;47.708;0.4154;1151.7;1150.459376;0.11;
Acetyl choline chloride;Imidazole;"1;3";323.15;635.41;47.708;0.4154;1145.6;1145.980261;0.03;
Acetyl choline chloride;Imidazole;"1;3";333.15;635.41;47.708;0.4154;1142.1;1141.470464;0.06;
Acetyl choline chloride;Imidazole;"1;3";343.15;635.41;47.708;0.4154;1138.4;1137.041172;0.12;
Acetyl choline chloride;Imidazole;"1;3";353.15;635.41;47.708;0.4154;1132.6;1132.858742;0.02;
Acetyl choline chloride;Imidazole;"1;3";363.15;635.41;47.708;0.4154;1128.5;1129.258563;0.07;
Acetyl choline chloride;Levulinic acid;"1;1";293.15;718.54;31.228;0.6509;1144.4;1144.589029;0.02;
Acetyl choline chloride;Levulinic acid;"1;1";298.15;718.54;31.228;0.6509;1140.6;1141.100479;0.04;
Acetyl choline chloride;Levulinic acid;"1;1";303.15;718.54;31.228;0.6509;1136.9;1137.364729;0.04;
Acetyl choline chloride;Levulinic acid;"1;1";308.15;718.54;31.228;0.6509;1133.0;1133.440425;0.04;
Acetyl choline chloride;Levulinic acid;"1;1";313.15;718.54;31.228;0.6509;1129.4;1129.398801;0.00;
Acetyl choline chloride;Levulinic acid;"1;1";318.15;718.54;31.228;0.6509;1125.6;1125.324711;0.02;
Acetyl choline chloride;Levulinic acid;"1;1";323.15;718.54;31.228;0.6509;1121.8;1121.316844;0.04;
Acetyl choline chloride;Levulinic acid;"1;1";328.15;718.54;31.228;0.6509;1117.9;1117.486505;0.04;
Acetyl choline chloride;Levulinic acid;"1;1";333.15;718.54;31.228;0.6509;1114.4;1113.954468;0.04;
Acetyl choline chloride;Levulinic acid;"1;1";338.15;718.54;31.228;0.6509;1110.7;1110.845713;0.01;
Acetyl choline chloride;Levulinic acid;"1;1";343.15;718.54;31.228;0.6509;1106.9;1108.282215;0.12;
Acetyl choline chloride;Levulinic acid;"1;3";303.15;731.12;35.600;0.6828;1136.9;1136.843395;0.00;
Acetyl choline chloride;Levulinic acid;"1;3";313.15;731.12;35.600;0.6828;1129.4;1130.281022;0.08;
Acetyl choline chloride;Levulinic acid;"1;3";323.15;731.12;35.600;0.6828;1121.8;1122.003696;0.02;
Acetyl choline chloride;Levulinic acid;"1;3";333.15;731.12;35.600;0.6828;1114.4;1113.079002;0.12;
Allyl triphenylphosphonium bromide;Diethylene glycol;"1;4";293.15;756.24;30.004;0.9700;1201.1;1199.180074;0.16;
Allyl triphenylphosphonium bromide;Diethylene glycol;"1;4";298.15;756.24;30.004;0.9700;1197.5;1196.701257;0.07;
Allyl triphenylphosphonium bromide;Diethylene glycol;"1;4";303.15;756.24;30.004;0.9700;1193.8;1193.621141;0.01;
Allyl triphenylphosphonium bromide;Diethylene glycol;"1;4";308.15;756.24;30.004;0.9700;1190.1;1190.050832;0.00;
Allyl triphenylphosphonium bromide;Diethylene glycol;"1;4";313.15;756.24;30.004;0.9700;1186.4;1186.118821;0.02;
Allyl triphenylphosphonium bromide;Diethylene glycol;"1;4";318.15;756.24;30.004;0.9700;1182.7;1181.964771;0.06;
Allyl triphenylphosphonium bromide;Diethylene glycol;"1;4";323.15;756.24;30.004;0.9700;1179.0;1177.732967;0.11;
Allyl triphenylphosphonium bromide;Diethylene glycol;"1;4";328.15;756.24;30.004;0.9700;1175.4;1173.565604;0.16;
Allyl triphenylphosphonium bromide;Diethylene glycol;"1;4";333.15;756.24;30.004;0.9700;1171.7;1169.596153;0.18;
Allyl triphenylphosphonium bromide;Diethylene glycol;"1;4";338.15;756.24;30.004;0.9700;1167.9;1165.94302;0.17;
Allyl triphenylphosphonium bromide;Diethylene glycol;"1;4";343.15;756.24;30.004;0.9700;1164.2;1162.703852;0.13;
Allyl triphenylphosphonium bromide;Diethylene glycol;"1;10";293.15;709.60;32.969;1.0068;1159.9;1157.772766;0.18;
Allyl triphenylphosphonium bromide;Diethylene glycol;"1;10";298.15;709.60;32.969;1.0068;1156.3;1155.241118;0.09;
Allyl triphenylphosphonium bromide;Diethylene glycol;"1;10";303.15;709.60;32.969;1.0068;1152.6;1152.25604;0.03;
Allyl triphenylphosphonium bromide;Diethylene glycol;"1;10";308.15;709.60;32.969;1.0068;1149.0;1148.850574;0.01;
Allyl triphenylphosphonium bromide;Diethylene glycol;"1;10";313.15;709.60;32.969;1.0068;1145.3;1145.090123;0.02;
Allyl triphenylphosphonium bromide;Diethylene glycol;"1;10";318.15;709.60;32.969;1.0068;1141.7;1141.074617;0.05;
Allyl triphenylphosphonium bromide;Diethylene glycol;"1;10";323.15;709.60;32.969;1.0068;1138.0;1136.937114;0.09;
Allyl triphenylphosphonium bromide;Diethylene glycol;"1;10";328.15;709.60;32.969;1.0068;1134.4;1132.838276;0.14;
Allyl triphenylphosphonium bromide;Diethylene glycol;"1;10";333.15;709.60;32.969;1.0068;1130.7;1128.956793;0.15;
Allyl triphenylphosphonium bromide;Diethylene glycol;"1;10";338.15;709.60;32.969;1.0068;1127.0;1125.476444;0.14;
Allyl triphenylphosphonium bromide;Diethylene glycol;"1;10";343.15;709.60;32.969;1.0068;1123.3;1122.57111;0.06;
Allyl triphenylphosphonium bromide;Diethylene glycol;"1;16";293.15;696.23;34.033;1.0176;1146.3;1146.495102;0.02;
Allyl triphenylphosphonium bromide;Diethylene glycol;"1;16";298.15;696.23;34.033;1.0176;1142.7;1143.433861;0.06;
Allyl triphenylphosphonium bromide;Diethylene glycol;"1;16";303.15;696.23;34.033;1.0176;1139.1;1139.997883;0.08;
Allyl triphenylphosphonium bromide;Diethylene glycol;"1;16";308.15;696.23;34.033;1.0176;1135.5;1136.247075;0.07;
Allyl triphenylphosphonium bromide;Diethylene glycol;"1;16";313.15;696.23;34.033;1.0176;1131.9;1132.272903;0.03;
Allyl triphenylphosphonium bromide;Diethylene glycol;"1;16";318.15;696.23;34.033;1.0176;1128.2;1128.197461;0.00;
Allyl triphenylphosphonium bromide;Diethylene glycol;"1;16";323.15;696.23;34.033;1.0176;1124.6;1124.169058;0.04;
Allyl triphenylphosphonium bromide;Diethylene glycol;"1;16";328.15;696.23;34.033;1.0176;1121.0;1120.354253;0.06;
Allyl triphenylphosphonium bromide;Diethylene glycol;"1;16";333.15;696.23;34.033;1.0176;1117.3;1116.92683;0.03;
Allyl triphenylphosphonium bromide;Diethylene glycol;"1;16";338.15;696.23;34.033;1.0176;1113.6;1114.054669;0.04;
Allyl triphenylphosphonium bromide;Diethylene glycol;"1;16";343.15;696.23;34.033;1.0176;1109.9;1111.885909;0.18;
Allyl triphenylphosphonium bromide;Triethylene glycol;"1;4";293.15;817.24;25.162;1.0247;1190.8;1190.269581;0.04;
Allyl triphenylphosphonium bromide;Triethylene glycol;"1;4";298.15;817.24;25.162;1.0247;1187.1;1187.79289;0.06;
Allyl triphenylphosphonium bromide;Triethylene glycol;"1;4";303.15;817.24;25.162;1.0247;1183.4;1184.698983;0.11;
Allyl triphenylphosphonium bromide;Triethylene glycol;"1;4";308.15;817.24;25.162;1.0247;1179.7;1181.111294;0.12;
Allyl triphenylphosphonium bromide;Triethylene glycol;"1;4";313.15;817.24;25.162;1.0247;1176.1;1177.177244;0.09;
Allyl triphenylphosphonium bromide;Triethylene glycol;"1;4";318.15;817.24;25.162;1.0247;1172.4;1173.058777;0.06;
Allyl triphenylphosphonium bromide;Triethylene glycol;"1;4";323.15;817.24;25.162;1.0247;1168.7;1168.922002;0.02;
Allyl triphenylphosphonium bromide;Triethylene glycol;"1;4";328.15;817.24;25.162;1.0247;1165.0;1164.926796;0.01;
Allyl triphenylphosphonium bromide;Triethylene glycol;"1;4";333.15;817.24;25.162;1.0247;1161.3;1161.217202;0.01;
Allyl triphenylphosphonium bromide;Triethylene glycol;"1;4";338.15;817.24;25.162;1.0247;1157.6;1157.913351;0.03;
Allyl triphenylphosphonium bromide;Triethylene glycol;"1;4";343.15;817.24;25.162;1.0247;1153.9;1155.105475;0.10;
Allyl triphenylphosphonium bromide;Triethylene glycol;"1;10";293.15;776.85;26.338;1.0689;1159.2;1155.942839;0.28;
Allyl triphenylphosphonium bromide;Triethylene glycol;"1;10";298.15;776.85;26.338;1.0689;1155.5;1153.138782;0.20;
Allyl triphenylphosphonium bromide;Triethylene glycol;"1;10";303.15;776.85;26.338;1.0689;1151.7;1149.888176;0.16;
Allyl triphenylphosphonium bromide;Triethylene glycol;"1;10";308.15;776.85;26.338;1.0689;1148.0;1146.234618;0.15;
Allyl triphenylphosphonium bromide;Triethylene glycol;"1;10";313.15;776.85;26.338;1.0689;1144.2;1142.254638;0.17;
Allyl triphenylphosphonium bromide;Triethylene glycol;"1;10";318.15;776.85;26.338;1.0689;1140.5;1138.059788;0.21;
Allyl triphenylphosphonium bromide;Triethylene glycol;"1;10";323.15;776.85;26.338;1.0689;1136.7;1133.795075;0.26;
Allyl triphenylphosphonium bromide;Triethylene glycol;"1;10";328.15;776.85;26.338;1.0689;1133.0;1129.633099;0.30;
Allyl triphenylphosphonium bromide;Triethylene glycol;"1;10";333.15;776.85;26.338;1.0689;1129.2;1125.763847;0.30;
Allyl triphenylphosphonium bromide;Triethylene glycol;"1;10";338.15;776.85;26.338;1.0689;1125.5;1122.38084;0.28;
Allyl triphenylphosphonium bromide;Triethylene glycol;"1;10";343.15;776.85;26.338;1.0689;1121.7;1119.664987;0.18;
Allyl triphenylphosphonium bromide;Triethylene glycol;"1;16";293.15;765.16;26.734;1.0819;1146.2;1149.666741;0.30;
Allyl triphenylphosphonium bromide;Triethylene glycol;"1;16";298.15;765.16;26.734;1.0819;1142.5;1145.910375;0.30;
Allyl triphenylphosphonium bromide;Triethylene glycol;"1;16";303.15;765.16;26.734;1.0819;1138.8;1141.872768;0.27;
Allyl triphenylphosphonium bromide;Triethylene glycol;"1;16";308.15;765.16;26.734;1.0819;1135.0;1137.662149;0.23;
Allyl triphenylphosphonium bromide;Triethylene glycol;"1;16";313.15;765.16;26.734;1.0819;1131.3;1133.412129;0.19;
Allyl triphenylphosphonium bromide;Triethylene glycol;"1;16";318.15;765.16;26.734;1.0819;1127.5;1129.278714;0.16;
Allyl triphenylphosphonium bromide;Triethylene glycol;"1;16";323.15;765.16;26.734;1.0819;1123.7;1125.434261;0.15;
Allyl triphenylphosphonium bromide;Triethylene glycol;"1;16";328.15;765.16;26.734;1.0819;1119.9;1122.058248;0.19;
Allyl triphenylphosphonium bromide;Triethylene glycol;"1;16";333.15;765.16;26.734;1.0819;1116.1;1119.325197;0.29;
Allyl triphenylphosphonium bromide;Triethylene glycol;"1;16";338.15;765.16;26.734;1.0819;1112.2;1117.390747;0.47;
Allyl triphenylphosphonium bromide;Triethylene glycol;"1;16";343.15;765.16;26.734;1.0819;1108.4;1116.377325;0.72;
Benzyl tripropyl ammonium Chloride;Ethylene Glycol;"1;3";293.15;644.10;33.781;0.9375;1063.6;1059.596116;0.38;
Benzyl tripropyl ammonium Chloride;Ethylene Glycol;"1;3";298.15;644.10;33.781;0.9375;1060.6;1056.396028;0.40;
Benzyl tripropyl ammonium Chloride;Ethylene Glycol;"1;3";303.15;644.10;33.781;0.9375;1057.5;1053.102608;0.42;
Benzyl tripropyl ammonium Chloride;Ethylene Glycol;"1;3";308.15;644.10;33.781;0.9375;1054.4;1049.726584;0.44;
Benzyl tripropyl ammonium Chloride;Ethylene Glycol;"1;3";313.15;644.10;33.781;0.9375;1051.4;1046.337941;0.48;
Benzyl tripropyl ammonium Chloride;Ethylene Glycol;"1;3";318.15;644.10;33.781;0.9375;1048.3;1043.063957;0.50;
Benzyl tripropyl ammonium Chloride;Ethylene Glycol;"1;3";323.15;644.10;33.781;0.9375;1045.2;1040.079411;0.49;
Benzyl tripropyl ammonium Chloride;Ethylene Glycol;"1;3";328.15;644.10;33.781;0.9375;1042.1;1037.590159;0.43;
Benzyl tripropyl ammonium Chloride;Ethylene Glycol;"1;3";333.15;644.10;33.781;0.9375;1039.0;1035.81225;0.31;
Benzyl tripropyl ammonium Chloride;Ethylene Glycol;"1;3";338.15;644.10;33.781;0.9375;1036.0;1034.949313;0.10;
Benzyl tripropyl ammonium Chloride;Ethylene Glycol;"1;3";343.15;644.10;33.781;0.9375;1032.9;1035.171123;0.22;
Benzyl tripropyl ammonium Chloride;Glycerol;"1;3";293.15;735.27;27.577;1.2862;1133.0;1147.361687;1.27;
Benzyl tripropyl ammonium Chloride;Glycerol;"1;3";298.15;735.27;27.577;1.2862;1130.0;1142.005461;1.06;
Benzyl tripropyl ammonium Chloride;Glycerol;"1;3";303.15;735.27;27.577;1.2862;1126.9;1136.849894;0.88;
Benzyl tripropyl ammonium Chloride;Glycerol;"1;3";308.15;735.27;27.577;1.2862;1123.8;1132.07383;0.74;
Benzyl tripropyl ammonium Chloride;Glycerol;"1;3";313.15;735.27;27.577;1.2862;1120.6;1127.832314;0.65;
Benzyl tripropyl ammonium Chloride;Glycerol;"1;3";318.15;735.27;27.577;1.2862;1117.5;1124.251741;0.60;
Benzyl tripropyl ammonium Chloride;Glycerol;"1;3";323.15;735.27;27.577;1.2862;1114.5;1121.427841;0.62;
Benzyl tripropyl ammonium Chloride;Glycerol;"1;3";328.15;735.27;27.577;1.2862;1111.4;1119.425801;0.72;
Benzyl tripropyl ammonium Chloride;Glycerol;"1;3";333.15;735.27;27.577;1.2862;1108.3;1118.281545;0.90;
Benzyl tripropyl ammonium Chloride;Glycerol;"1;3";338.15;735.27;27.577;1.2862;1105.2;1118.003293;1.16;
Benzyl tripropyl ammonium Chloride;Glycerol;"1;3";343.15;735.27;27.577;1.2862;1102.2;1118.572776;1.49;
Benzyl tripropyl ammonium Chloride;Lactic Acid;"1;3";293.15;721.27;33.151;0.9166;1120.6;1125.905274;0.47;
Benzyl tripropyl ammonium Chloride;Lactic Acid;"1;3";298.15;721.27;33.151;0.9166;1117.1;1121.241741;0.37;
Benzyl tripropyl ammonium Chloride;Lactic Acid;"1;3";303.15;721.27;33.151;0.9166;1113.5;1116.523876;0.27;
Benzyl tripropyl ammonium Chloride;Lactic Acid;"1;3";308.15;721.27;33.151;0.9166;1109.9;1111.883886;0.18;
Benzyl tripropyl ammonium Chloride;Lactic Acid;"1;3";313.15;721.27;33.151;0.9166;1106.4;1107.472734;0.10;
Benzyl tripropyl ammonium Chloride;Lactic Acid;"1;3";318.15;721.27;33.151;0.9166;1102.7;1103.455132;0.07;
Benzyl tripropyl ammonium Chloride;Lactic Acid;"1;3";323.15;721.27;33.151;0.9166;1099.2;1100.001829;0.07;
Benzyl tripropyl ammonium Chloride;Lactic Acid;"1;3";328.15;721.27;33.151;0.9166;1095.7;1097.279368;0.14;
Benzyl tripropyl ammonium Chloride;Lactic Acid;"1;3";333.15;721.27;33.151;0.9166;1092.1;1095.437984;0.31;
Benzyl tripropyl ammonium Chloride;Lactic Acid;"1;3";338.15;721.27;33.151;0.9166;1088.5;1094.598765;0.56;
Benzyl tripropyl ammonium Chloride;Lactic Acid;"1;3";343.15;721.27;33.151;0.9166;1085.0;1094.841552;0.91;
Benzyl tripropyl ammonium Chloride;Oxalic acid;"1;1";293.15;774.01;27.293;0.8586;1263.0;1257.617365;0.43;
Benzyl tripropyl ammonium Chloride;Oxalic acid;"1;1";298.15;774.01;27.293;0.8586;1259.0;1257.185133;0.14;
Benzyl tripropyl ammonium Chloride;Oxalic acid;"1;1";303.15;774.01;27.293;0.8586;1255.0;1255.690588;0.06;
Benzyl tripropyl ammonium Chloride;Oxalic acid;"1;1";308.15;774.01;27.293;0.8586;1252.0;1253.296925;0.10;
Benzyl tripropyl ammonium Chloride;Oxalic acid;"1;1";313.15;774.01;27.293;0.8586;1248.0;1250.193442;0.18;
Benzyl tripropyl ammonium Chloride;Oxalic acid;"1;1";318.15;774.01;27.293;0.8586;1245.0;1246.577002;0.13;
Benzyl tripropyl ammonium Chloride;Oxalic acid;"1;1";323.15;774.01;27.293;0.8586;1241.0;1242.634183;0.13;
Benzyl tripropyl ammonium Chloride;Oxalic acid;"1;1";328.15;774.01;27.293;0.8586;1238.0;1238.526202;0.04;
Benzyl tripropyl ammonium Chloride;Oxalic acid;"1;1";333.15;774.01;27.293;0.8586;1234.0;1234.378256;0.03;
Benzyl tripropyl ammonium Chloride;Oxalic acid;"1;1";338.15;774.01;27.293;0.8586;1231.0;1230.274209;0.06;
Benzyl tripropyl ammonium Chloride;Oxalic acid;"1;1";343.15;774.01;27.293;0.8586;1228.0;1226.256826;0.14;
Benzyl tripropyl ammonium Chloride;Oxalic acid;"1;1";348.15;774.01;27.293;0.8586;1224.0;1222.332952;0.14;
Benzyl tripropyl ammonium Chloride;Phenol;"1;3";293.15;701.16;37.822;0.5152;1060.3;1067.163301;0.65;
Benzyl tripropyl ammonium Chloride;Phenol;"1;3";298.15;701.16;37.822;0.5152;1057.0;1063.015634;0.57;
Benzyl tripropyl ammonium Chloride;Phenol;"1;3";303.15;701.16;37.822;0.5152;1053.7;1058.713544;0.48;
Benzyl tripropyl ammonium Chloride;Phenol;"1;3";308.15;701.16;37.822;0.5152;1050.5;1054.316668;0.36;
Benzyl tripropyl ammonium Chloride;Phenol;"1;3";313.15;701.16;37.822;0.5152;1047.2;1049.934113;0.26;
Benzyl tripropyl ammonium Chloride;Phenol;"1;3";318.15;701.16;37.822;0.5152;1043.9;1045.714768;0.17;
Benzyl tripropyl ammonium Chloride;Phenol;"1;3";323.15;701.16;37.822;0.5152;1040.6;1041.831604;0.12;
Benzyl tripropyl ammonium Chloride;Phenol;"1;3";328.15;701.16;37.822;0.5152;1037.4;1038.462482;0.10;
Benzyl tripropyl ammonium Chloride;Phenol;"1;3";333.15;701.16;37.822;0.5152;1034.1;1035.770627;0.16;
Benzyl tripropyl ammonium Chloride;Phenol;"1;3";338.15;701.16;37.822;0.5152;1030.9;1033.887863;0.29;
Benzyl tripropyl ammonium Chloride;Phenol;"1;3";343.15;701.16;37.822;0.5152;1027.6;1032.903111;0.52;
Betaine;Lactic acid;"1;2";298.15;668.50;44.088;0.7863;1201.4;1201.659239;0.02;
Betaine;Lactic acid;"1;2";303.15;668.50;44.088;0.7863;1197.9;1198.304512;0.03;
Betaine;Lactic acid;"1;2";308.15;668.50;44.088;0.7863;1194.4;1194.620785;0.02;
Betaine;Lactic acid;"1;2";313.15;668.50;44.088;0.7863;1190.9;1190.779441;0.01;
Betaine;Lactic acid;"1;2";318.15;668.50;44.088;0.7863;1187.4;1186.931248;0.04;
Betaine;Lactic acid;"1;2";323.15;668.50;44.088;0.7863;1183.9;1183.193876;0.06;
Betaine;Lactic acid;"1;2";328.15;668.50;44.088;0.7863;1180.4;1179.644557;0.06;
Betaine;Lactic acid;"1;2";333.15;668.50;44.088;0.7863;1176.9;1176.31869;0.05;
Betaine;Lactic acid;"1;2";338.15;668.50;44.088;0.7863;1173.4;1173.214271;0.02;
Betaine;Lactic acid;"1;2";343.15;668.50;44.088;0.7863;1169.9;1170.301171;0.03;
Betaine;Lactic acid;"1;5";293.15;683.07;47.230;0.8755;1208.9;1208.077565;0.07;
Betaine;Lactic acid;"1;5";298.15;683.07;47.230;0.8755;1205.1;1205.132737;0.00;
Betaine;Lactic acid;"1;5";303.15;683.07;47.230;0.8755;1201.2;1201.624486;0.04;
Betaine;Lactic acid;"1;5";308.15;683.07;47.230;0.8755;1197.2;1197.721032;0.04;
Betaine;Lactic acid;"1;5";313.15;683.07;47.230;0.8755;1193.3;1193.589361;0.02;
Betaine;Lactic acid;"1;5";318.15;683.07;47.230;0.8755;1189.4;1189.381788;0.00;
Betaine;Lactic acid;"1;5";323.15;683.07;47.230;0.8755;1185.4;1185.225664;0.01;
Betaine;Lactic acid;"1;5";328.15;683.07;47.230;0.8755;1181.5;1181.217294;0.02;
Betaine;Lactic acid;"1;5";333.15;683.07;47.230;0.8755;1177.5;1177.420433;0.01;
Betaine;Lactic acid;"1;5";338.15;683.07;47.230;0.8755;1173.5;1173.869034;0.03;
Betaine;Lactic acid;"1;5";343.15;683.07;47.230;0.8755;1169.6;1170.573283;0.08;
Betaine;Levulinic acid;"1;2";293.15;701.24;38.938;0.6195;1161.9;1160.978345;0.08;
Betaine;Levulinic acid;"1;2";298.15;701.24;38.938;0.6195;1158.3;1158.246545;0.00;
Betaine;Levulinic acid;"1;2";303.15;701.24;38.938;0.6195;1154.7;1154.999448;0.03;
Betaine;Levulinic acid;"1;2";308.15;701.24;38.938;0.6195;1151.2;1151.376804;0.02;
Betaine;Levulinic acid;"1;2";313.15;701.24;38.938;0.6195;1147.6;1147.538727;0.01;
Betaine;Levulinic acid;"1;2";318.15;701.24;38.938;0.6195;1144.1;1143.645916;0.04;
Betaine;Levulinic acid;"1;2";323.15;701.24;38.938;0.6195;1140.6;1139.839835;0.07;
Betaine;Levulinic acid;"1;2";328.15;701.24;38.938;0.6195;1137.1;1136.226186;0.08;
Betaine;Levulinic acid;"1;2";333.15;701.24;38.938;0.6195;1133.6;1132.864526;0.06;
Betaine;Levulinic acid;"1;2";338.15;701.24;38.938;0.6195;1130.1;1129.765932;0.03;
Betaine;Levulinic acid;"1;2";343.15;701.24;38.938;0.6195;1126.6;1126.899174;0.03;
benzyldimethyl(2-hydroxyethyl) ammonium chloride;D-Fructose;"1;1";293.15;906.55;22.857;1.5331;1242.0;1242.258489;0.02;
benzyldimethyl(2-hydroxyethyl) ammonium chloride;D-Fructose;"1;1";298.15;906.55;22.857;1.5331;1239.0;1239.951908;0.08;
benzyldimethyl(2-hydroxyethyl) ammonium chloride;D-Fructose;"1;1";303.15;906.55;22.857;1.5331;1236.0;1237.055668;0.09;
benzyldimethyl(2-hydroxyethyl) ammonium chloride;D-Fructose;"1;1";308.15;906.55;22.857;1.5331;1233.0;1233.784729;0.06;
benzyldimethyl(2-hydroxyethyl) ammonium chloride;D-Fructose;"1;1";313.15;906.55;22.857;1.5331;1230.0;1230.337427;0.03;
benzyldimethyl(2-hydroxyethyl) ammonium chloride;D-Fructose;"1;1";318.15;906.55;22.857;1.5331;1227.0;1226.876684;0.01;
benzyldimethyl(2-hydroxyethyl) ammonium chloride;D-Fructose;"1;1";323.15;906.55;22.857;1.5331;1224.0;1223.516863;0.04;
benzyldimethyl(2-hydroxyethyl) ammonium chloride;D-Fructose;"1;1";328.15;906.55;22.857;1.5331;1220.0;1220.317796;0.03;
benzyldimethyl(2-hydroxyethyl) ammonium chloride;D-Fructose;"1;1";333.15;906.55;22.857;1.5331;1217.0;1217.286349;0.02;
benzyldimethyl(2-hydroxyethyl) ammonium chloride;D-Fructose;"1;1";338.15;906.55;22.857;1.5331;1214.0;1214.38485;0.03;
benzyldimethyl(2-hydroxyethyl) ammonium chloride;D-Fructose;"1;1";343.15;906.55;22.857;1.5331;1210.0;1211.544666;0.13;
benzyldimethyl(2-hydroxyethyl) ammonium chloride;D-Fructose;"1;1";348.15;906.55;22.857;1.5331;1207.0;1208.68262;0.14;
benzyldimethyl(2-hydroxyethyl) ammonium chloride;D-Fructose;"1;1";353.15;906.55;22.857;1.5331;1203.0;1205.717687;0.23;
benzyldimethyl(2-hydroxyethyl) ammonium chloride;D-Glucose;"1;1";293.15;901.37;23.127;1.5158;1255.0;1253.28925;0.14;
benzyldimethyl(2-hydroxyethyl) ammonium chloride;D-Glucose;"1;1";298.15;901.37;23.127;1.5158;1252.0;1251.812955;0.01;
benzyldimethyl(2-hydroxyethyl) ammonium chloride;D-Glucose;"1;1";303.15;901.37;23.127;1.5158;1250.0;1249.678291;0.03;
benzyldimethyl(2-hydroxyethyl) ammonium chloride;D-Glucose;"1;1";308.15;901.37;23.127;1.5158;1247.0;1247.077568;0.01;
benzyldimethyl(2-hydroxyethyl) ammonium chloride;D-Glucose;"1;1";313.15;901.37;23.127;1.5158;1244.0;1244.186777;0.02;
benzyldimethyl(2-hydroxyethyl) ammonium chloride;D-Glucose;"1;1";318.15;901.37;23.127;1.5158;1241.0;1241.147867;0.01;
benzyldimethyl(2-hydroxyethyl) ammonium chloride;D-Glucose;"1;1";323.15;901.37;23.127;1.5158;1238.0;1238.056823;0.00;
benzyldimethyl(2-hydroxyethyl) ammonium chloride;D-Glucose;"1;1";328.15;901.37;23.127;1.5158;1235.0;1234.958982;0.00;
benzyldimethyl(2-hydroxyethyl) ammonium chloride;D-Glucose;"1;1";333.15;901.37;23.127;1.5158;1232.0;1231.851839;0.01;
benzyldimethyl(2-hydroxyethyl) ammonium chloride;D-Glucose;"1;1";338.15;901.37;23.127;1.5158;1229.0;1228.694511;0.02;
benzyldimethyl(2-hydroxyethyl) ammonium chloride;D-Glucose;"1;1";343.15;901.37;23.127;1.5158;1226.0;1225.422017;0.05;
benzyldimethyl(2-hydroxyethyl) ammonium chloride;D-Glucose;"1;1";348.15;901.37;23.127;1.5158;1223.0;1221.961939;0.08;
benzyldimethyl(2-hydroxyethyl) ammonium chloride;D-Glucose;"1;1";353.15;901.37;23.127;1.5158;1220.0;1218.250835;0.14;
benzyldimethyl(2-hydroxyethyl) ammonium chloride;D-Mannose;"1;1";293.15;908.27;21.009;1.5684;1262.0;1260.087092;0.15;
benzyldimethyl(2-hydroxyethyl) ammonium chloride;D-Mannose;"1;1";298.15;908.27;21.009;1.5684;1260.0;1259.101962;0.07;
benzyldimethyl(2-hydroxyethyl) ammonium chloride;D-Mannose;"1;1";303.15;908.27;21.009;1.5684;1257.0;1257.364804;0.03;
benzyldimethyl(2-hydroxyethyl) ammonium chloride;D-Mannose;"1;1";308.15;908.27;21.009;1.5684;1255.0;1255.059518;0.00;
benzyldimethyl(2-hydroxyethyl) ammonium chloride;D-Mannose;"1;1";313.15;908.27;21.009;1.5684;1252.0;1252.360575;0.03;
benzyldimethyl(2-hydroxyethyl) ammonium chloride;D-Mannose;"1;1";318.15;908.27;21.009;1.5684;1249.0;1249.415026;0.03;
benzyldimethyl(2-hydroxyethyl) ammonium chloride;D-Mannose;"1;1";323.15;908.27;21.009;1.5684;1246.0;1246.329549;0.03;
benzyldimethyl(2-hydroxyethyl) ammonium chloride;D-Mannose;"1;1";328.15;908.27;21.009;1.5684;1243.0;1243.164083;0.01;
benzyldimethyl(2-hydroxyethyl) ammonium chloride;D-Mannose;"1;1";333.15;908.27;21.009;1.5684;1240.0;1239.932574;0.01;
benzyldimethyl(2-hydroxyethyl) ammonium chloride;D-Mannose;"1;1";338.15;908.27;21.009;1.5684;1237.0;1236.610289;0.03;
benzyldimethyl(2-hydroxyethyl) ammonium chloride;D-Mannose;"1;1";343.15;908.27;21.009;1.5684;1234.0;1233.146163;0.07;
benzyldimethyl(2-hydroxyethyl) ammonium chloride;D-Mannose;"1;1";348.15;908.27;21.009;1.5684;1231.0;1229.478039;0.12;
benzyldimethyl(2-hydroxyethyl) ammonium chloride;D-Mannose;"1;1";353.15;908.27;21.009;1.5684;1228.0;1225.548308;0.20;
benzyldimethyl(2-hydroxyethyl) ammonium chloride;D-Ribose;"1;1";293.15;851.41;23.211;1.3978;1246.0;1248.07789;0.17;
benzyldimethyl(2-hydroxyethyl) ammonium chloride;D-Ribose;"1;1";298.15;851.41;23.211;1.3978;1243.0;1245.373158;0.19;
benzyldimethyl(2-hydroxyethyl) ammonium chloride;D-Ribose;"1;1";303.15;851.41;23.211;1.3978;1240.0;1242.161134;0.17;
benzyldimethyl(2-hydroxyethyl) ammonium chloride;D-Ribose;"1;1";308.15;851.41;23.211;1.3978;1237.0;1238.702246;0.14;
benzyldimethyl(2-hydroxyethyl) ammonium chloride;D-Ribose;"1;1";313.15;851.41;23.211;1.3978;1234.0;1235.223922;0.10;
benzyldimethyl(2-hydroxyethyl) ammonium chloride;D-Ribose;"1;1";318.15;851.41;23.211;1.3978;1231.0;1231.897371;0.07;
benzyldimethyl(2-hydroxyethyl) ammonium chloride;D-Ribose;"1;1";323.15;851.41;23.211;1.3978;1228.0;1228.822737;0.07;
benzyldimethyl(2-hydroxyethyl) ammonium chloride;D-Ribose;"1;1";328.15;851.41;23.211;1.3978;1224.0;1226.024487;0.17;
benzyldimethyl(2-hydroxyethyl) ammonium chloride;D-Ribose;"1;1";333.15;851.41;23.211;1.3978;1221.0;1223.457274;0.20;
benzyldimethyl(2-hydroxyethyl) ammonium chloride;D-Ribose;"1;1";338.15;851.41;23.211;1.3978;1218.0;1221.020963;0.25;
benzyldimethyl(2-hydroxyethyl) ammonium chloride;D-Ribose;"1;1";343.15;851.41;23.211;1.3978;1215.0;1218.58215;0.29;
benzyldimethyl(2-hydroxyethyl) ammonium chloride;D-Ribose;"1;1";348.15;851.41;23.211;1.3978;1212.0;1215.998672;0.33;
benzyldimethyl(2-hydroxyethyl) ammonium chloride;D-Ribose;"1;1";353.15;851.41;23.211;1.3978;1209.0;1213.143384;0.34;
benzyldimethyl(2-hydroxyethyl) ammonium chloride;D-Xylose;"1;1";293.15;843.35;24.724;1.3871;1227.0;1240.542573;1.10;
benzyldimethyl(2-hydroxyethyl) ammonium chloride;D-Xylose;"1;1";298.15;843.35;24.724;1.3871;1224.0;1236.991359;1.06;
benzyldimethyl(2-hydroxyethyl) ammonium chloride;D-Xylose;"1;1";303.15;843.35;24.724;1.3871;1221.0;1232.930288;0.98;
benzyldimethyl(2-hydroxyethyl) ammonium chloride;D-Xylose;"1;1";308.15;843.35;24.724;1.3871;1218.0;1228.660946;0.88;
benzyldimethyl(2-hydroxyethyl) ammonium chloride;D-Xylose;"1;1";313.15;843.35;24.724;1.3871;1215.0;1224.458851;0.78;
benzyldimethyl(2-hydroxyethyl) ammonium chloride;D-Xylose;"1;1";318.15;843.35;24.724;1.3871;1212.0;1220.546796;0.71;
benzyldimethyl(2-hydroxyethyl) ammonium chloride;D-Xylose;"1;1";323.15;843.35;24.724;1.3871;1209.0;1217.075594;0.67;
benzyldimethyl(2-hydroxyethyl) ammonium chloride;D-Xylose;"1;1";328.15;843.35;24.724;1.3871;1207.0;1214.114529;0.59;
benzyldimethyl(2-hydroxyethyl) ammonium chloride;D-Xylose;"1;1";333.15;843.35;24.724;1.3871;1204.0;1211.652347;0.64;
benzyldimethyl(2-hydroxyethyl) ammonium chloride;D-Xylose;"1;1";338.15;843.35;24.724;1.3871;1201.0;1209.608083;0.72;
benzyldimethyl(2-hydroxyethyl) ammonium chloride;D-Xylose;"1;1";343.15;843.35;24.724;1.3871;1198.0;1207.849642;0.82;
benzyldimethyl(2-hydroxyethyl) ammonium chloride;D-Xylose;"1;1";348.15;843.35;24.724;1.3871;1195.0;1206.217067;0.94;
benzyldimethyl(2-hydroxyethyl) ammonium chloride;D-Xylose;"1;1";353.15;843.35;24.724;1.3871;1192.0;1204.546983;1.05;
Choline chloride;1,2-propanediol;"1;3";293.15;620.93;38.436;0.9290;1066.6;1070.492469;0.36;
Choline chloride;1,2-propanediol;"1;3";303.15;620.93;38.436;0.9290;1059.9;1066.224406;0.60;
Choline chloride;1,2-propanediol;"1;3";313.15;620.93;38.436;0.9290;1053.3;1062.764384;0.90;
Choline chloride;1,2-propanediol;"1;3";323.15;620.93;38.436;0.9290;1046.7;1059.859533;1.26;
Choline chloride;1,2-propanediol;"1;4";293.15;621.24;39.620;0.9402;1066.3;1070.790251;0.42;
Choline chloride;1,2-propanediol;"1;4";303.15;621.24;39.620;0.9402;1060.2;1064.669462;0.42;
Choline chloride;1,2-propanediol;"1;4";313.15;621.24;39.620;0.9402;1054.1;1059.921921;0.55;
Choline chloride;1,2-propanediol;"1;4";323.15;621.24;39.620;0.9402;1048.0;1056.403519;0.80;
Choline chloride;1,4-butanediol;"1;3";293.15;637.97;33.672;0.9505;1052.4;1061.211396;0.84;
Choline chloride;1,4-butanediol;"1;3";303.15;637.97;33.672;0.9505;1049.0;1056.459579;0.71;
Choline chloride;1,4-butanediol;"1;3";313.15;637.97;33.672;0.9505;1043.2;1051.440535;0.79;
Choline chloride;1,4-butanediol;"1;3";323.15;637.97;33.672;0.9505;1038.4;1046.503576;0.78;
Choline chloride;1,4-butanediol;"1;4";293.15;639.21;34.288;0.9631;1044.5;1044.403852;0.01;
Choline chloride;1,4-butanediol;"1;4";303.15;639.21;34.288;0.9631;1041.1;1038.848398;0.22;
Choline chloride;1,4-butanediol;"1;4";313.15;639.21;34.288;0.9631;1035.4;1033.97475;0.14;
Choline chloride;1,4-butanediol;"1;4";323.15;639.21;34.288;0.9631;1030.6;1030.081568;0.05;
Choline chloride;1,4-butanediol;"1;4";303.15;639.21;34.288;0.9631;1041.0;1038.848398;0.21;
Choline chloride;2,3-butanediol;"1;3";293.15;640.23;34.358;0.9293;1046.8;1050.517851;0.36;
Choline chloride;2,3-butanediol;"1;3";303.15;640.23;34.358;0.9293;1039.0;1044.59703;0.54;
Choline chloride;2,3-butanediol;"1;3";313.15;640.23;34.358;0.9293;1035.7;1038.921532;0.31;
Choline chloride;2,3-butanediol;"1;3";323.15;640.23;34.358;0.9293;1030.0;1034.081337;0.40;
Choline chloride;2,3-butanediol;"1;4";293.15;641.64;35.040;0.9405;1035.0;1036.245183;0.12;
Choline chloride;2,3-butanediol;"1;4";303.15;641.64;35.040;0.9405;1030.9;1029.367618;0.15;
Choline chloride;2,3-butanediol;"1;4";313.15;641.64;35.040;0.9405;1026.5;1023.707475;0.27;
Choline chloride;2,3-butanediol;"1;4";323.15;641.64;35.040;0.9405;1019.7;1019.855695;0.02;
Choline chloride;Acetamide;"1;2";303.15;602.18;45.730;0.5419;1085.2;1088.854122;0.34;
Choline chloride;Citric acid;"1;1";296.15;835.65;29.364;1.2310;1300.0;1315.539952;1.20;
Choline chloride;Citric acid;"1;1";303.15;835.65;29.364;1.2310;1331.3;1325.008148;0.47;
Choline chloride;D-Fructose;"1;1";298.15;806.24;26.725;1.4613;1337.0;1304.534544;2.43;
Choline chloride;D-Fructose;"1;1";308.15;806.24;26.725;1.4613;1331.6;1314.419153;1.29;
Choline chloride;D-Fructose;"1;1";318.15;806.24;26.725;1.4613;1326.2;1319.87977;0.48;
Choline chloride;D-Fructose;"1;1";328.15;806.24;26.725;1.4613;1320.7;1320.981214;0.02;
Choline chloride;D-Fructose;"1;1";338.15;806.24;26.725;1.4613;1315.2;1317.947639;0.21;
Choline chloride;D-Fructose;"1;1";348.15;806.24;26.725;1.4613;1309.3;1311.003952;0.13;
Choline chloride;D-Fructose;"1;1";358.15;806.24;26.725;1.4613;1303.1;1300.357523;0.21;
Choline chloride;D-Fructose;"1.5;1";298.15;767.47;26.960;1.3212;1303.6;1300.925895;0.21;
Choline chloride;D-Fructose;"1.5;1";308.15;767.47;26.960;1.3212;1298.2;1299.529861;0.10;
Choline chloride;D-Fructose;"1.5;1";318.15;767.47;26.960;1.3212;1292.7;1295.469799;0.21;
Choline chloride;D-Fructose;"1.5;1";328.15;767.47;26.960;1.3212;1287.3;1290.277675;0.23;
Choline chloride;D-Fructose;"1.5;1";338.15;767.47;26.960;1.3212;1281.8;1284.924652;0.24;
Choline chloride;D-Fructose;"1.5;1";348.15;767.47;26.960;1.3212;1275.9;1279.563721;0.29;
Choline chloride;D-Fructose;"1.5;1";358.15;767.47;26.960;1.3212;1269.7;1273.621878;0.31;
Choline chloride;D-Fructose;"2;1";298.15;742.22;27.034;1.2278;1277.9;1256.778917;1.65;
Choline chloride;D-Fructose;"2;1";308.15;742.22;27.034;1.2278;1272.5;1251.934116;1.62;
Choline chloride;D-Fructose;"2;1";318.15;742.22;27.034;1.2278;1266.9;1245.958328;1.65;
Choline chloride;D-Fructose;"2;1";328.15;742.22;27.034;1.2278;1261.2;1240.435817;1.65;
Choline chloride;D-Fructose;"2;1";338.15;742.22;27.034;1.2278;1255.5;1236.336655;1.53;
Choline chloride;D-Fructose;"2;1";348.15;742.22;27.034;1.2278;1249.7;1233.789953;1.27;
Choline chloride;D-Fructose;"2;1";358.15;742.22;27.034;1.2278;1241.9;1232.135759;0.79;
Choline chloride;D-Fructose;"2.5;1";298.15;724.47;27.049;1.1611;1259.0;1251.439897;0.60;
Choline chloride;D-Fructose;"2.5;1";308.15;724.47;27.049;1.1611;1253.7;1250.599729;0.25;
Choline chloride;D-Fructose;"2.5;1";318.15;724.47;27.049;1.1611;1248.5;1246.992854;0.12;
Choline chloride;D-Fructose;"2.5;1";328.15;724.47;27.049;1.1611;1243.3;1241.601392;0.14;
Choline chloride;D-Fructose;"2.5;1";338.15;724.47;27.049;1.1611;1237.9;1235.447362;0.20;
Choline chloride;D-Fructose;"2.5;1";348.15;724.47;27.049;1.1611;1232.4;1229.319575;0.25;
Choline chloride;D-Fructose;"2.5;1";358.15;724.47;27.049;1.1611;1226.9;1223.575811;0.27;
Choline chloride;D-Glucose;"1;1";296.15;801.26;27.058;1.4440;1270.0;1289.872106;1.56;
